Repository: yunguanghe/Materials-Research-Pre-research-Platform

# Materials Agent

这是一个面向材料研究场景的智能工作台项目，包含：

- 本地合金材料 JSON 检索
- CIF 文件下载与解析
- 初始结构与弛豫后结构对比
- 基于 MatterSim 的结构弛豫与候选快排
- 网页聊天前端

## 主要文件

- `chat.py`
  前端与后端总控入口，负责对话、路由、结果展示
- `matesim_dft.py`
  候选结构弛豫、数值指标提取、候选快排
- `parse_cif.py`
  单个 CIF 解析与两个 CIF 的横向对比
- `download_mp_cif.py`
  从 Materials Project 按体系或化学式下载 CIF
- `pdf_table_pipeline.py`
  表格图片转结构化 JSON
- `bigmodle/extract_alloy_tables_with_gemini.py`
  使用大模型抽取合金表格内容

## 项目能力

### 1. 本地材料检索

系统可从本地 JSON 材料库中检索：

- 合金牌号
- 名义化学成分
- 主要成分
- 杂质要求

### 2. 结构文件处理

系统支持：

- 下载 CIF 到本地
- 解析单个 CIF
- 对比 `input.cif` 与 `relaxed.cif`

### 3. 数值计算

当前数值计算重点是：

- 结构弛豫
- 每原子能量提取
- 最大受力提取
- 收敛判断
- 候选优先级排序

当前排序本质上是“稳定性代理快排”，适用于：

- 前期候选预筛
- 继续研究优先级推荐

## 环境变量

公开版本不包含任何明文 API key，请通过环境变量配置：

```bash
export YUNWU_API_KEY="your_yunwu_api_key"
export YUNWU_BASE_URL="https://yunwu.ai/v1"
export YUNWU_MODEL="gpt-5.4-mini"
export MATERIALS_PROJECT_API_KEY="your_materials_project_api_key"
```

## 运行

### 启动聊天前端

```bash
python3 chat.py
```

### 下载 CIF

```bash
python3 download_mp_cif.py --query Nb-Ti --top-k 5
python3 download_mp_cif.py --query FeSe --top-k 3
```

### 解析 CIF

```bash
python3 parse_cif.py /path/to/file.cif --text
```

## 目录说明

- `PNG/`
  示例图片与前端 logo
- `ilovepdf_structured_json/`
  本地结构化材料数据
- `bigmodle/`
  大模型表格抽取脚本

## 项目边界

当前项目适合：

- 材料研究前期检索与预筛
- 候选结构快排
- 智能材料助手

当前项目不直接等同于：

- 完整 DFT 工作流
- 声子与电子声子耦合全流程
- 真实 Tc 最终预测

## 文档

- `PROJECT_OVERVIEW.md`

File: ilovepdf_structured_json/json/20260320105141_table_1.json
{
  "headers": [
    [
      "合金牌号",
      "名义化学成分",
      "化学成分（质量分数）/%",
      "化学成分（质量分数）/%",
      "化学成分（质量分数）/%",
      "化学成分（质量分数）/%",
      "化学成分（质量分数）/%",
      "化学成分（质量分数）/%",
      "化学成分（质量分数）/%",
      "化学成分（质量分数）/%",
      "化学成分（质量分数）/%",
      "化学成分（质量分数）/%",
      "化学成分（质量分数）/%",
      "化学成分（质量分数）/%",
      "化学成分（质量分数）/%",
      "化学成分（质量分数）/%",
      "化学成分（质量分数）/%",
      "化学成分（质量分数）/%",
      "化学成分（质量分数）/%",
      "化学成分（质量分数）/%",
      "化学成分（质量分数）/%",
      "化学成分（质量分数）/%",
      "化学成分（质量分数）/%",
      "化学成分（质量分数）/%",
      "化学成分（质量分数）/%"
    ],
    [
      "合金牌号",
      "名义化学成分",
      "",
      "",
      "",
      "",
      "",
      "",
      "",
      "",
      "主要成分",
      "",
      "",
      "",
      "",
      "",
      "",
      "",
      "",
      "",
      "",
      "杂质，不大于"
    ],
    [
      "合金牌号",
      "名义化学成分",
      "Ti",
      "A1",
      "Si",
      "V",
      "Mn",
      "Fe",
      "Ni",
      "Cu",
      "Zr",
      "Nb",
      "Mo",
      "Ru",
      "Pd",
      "Sn",
      "Ta",
      "PN",
      "Fe",
      "C",
      "N",
      "H",
      "0",
      "其他元素",
      "其他元素"
    ],
    [
      "合金牌号",
      "名义化学成分",
      "Ti",
      "A1",
      "Si",
      "V",
      "Mn",
      "Fe",
      "Ni",
      "Cu",
      "Zr",
      "Nb",
      "Mo",
      "Ru",
      "Pd",
      "Sn",
      "Ta",
      "PN",
      "Fe",
      "C",
      "N",
      "H",
      "0",
      "单",
      "总和"
    ]
  ],
  "column_specs": [
    {
      "kind": "grade",
      "name": "合金牌号"
    },
    {
      "kind": "nominal",
      "name": "名义化学成分"
    },
    {
      "kind": "major",
      "name": "Ti"
    },
    {
      "kind": "major",
      "name": "Al"
    },
    {
      "kind": "major",
      "name": "Si"
    },
    {
      "kind": "major",
      "name": "V"
    },
    {
      "kind": "major",
      "name": "Mn"
    },
    {
      "kind": "impurity",
      "name": "Fe"
    },
    {
      "kind": "major",
      "name": "Ni"
    },
    {
      "kind": "major",
      "name": "Cu"
    },
    {
      "kind": "major",
      "name": "Zr"
    },
    {
      "kind": "major",
      "name": "Nb"
    },
    {
      "kind": "major",
      "name": "Mo"
    },
    {
      "kind": "major",
      "name": "Ru"
    },
    {
      "kind": "major",
      "name": "Pd"
    },
    {
      "kind": "major",
      "name": "Sn"
    },
    {
      "kind": "major",
      "name": "Ta"
    },
    {
      "kind": "major",
      "name": "PN"
    },
    {
      "kind": "impurity",
      "name": "Fe"
    },
    {
      "kind": "impurity",
      "name": "C"
    },
    {
      "kind": "impurity",
      "name": "N"
    },
    {
      "kind": "impurity",
      "name": "H"
    },
    {
      "kind": "impurity",
      "name": "O"
    },
    {
      "kind": "impurity",
      "name": "其他元素"
    },
    {
      "kind": "impurity",
      "name": "其他元素-总和"
    }
  ],
  "records": [
    {
      "合金牌号": "TA0",
      "名义化学成分": "工业纯钛",
      "化学成分（质量分数）": {
        "主要成分": {
          "Ti": "余量",
          "Al": "",
          "Si": "",
          "V": "",
          "Mn": "",
          "Ni": "",
          "Cu": "",
          "Zr": "",
          "Nb": "",
          "Mo": "",
          "Ru": "",
          "Pd": "",
          "Sn": "",
          "Ta": "",
          "PN": ""
        },
        "杂质，不大于": {
          "Fe": "0.15",
          "C": "0.10",
          "N": "0′0",
          "H": "0.015",
          "O": "0.15",
          "其他元素-单一": "",
          "其他元素-总和": "0.1"
        }
      }
    },
    {
      "合金牌号": "TA1",
      "名义化学成分": "工业纯钛",
      "化学成分（质量分数）": {
        "主要成分": {
          "Ti": "余量",
          "Al": "",
          "Si": "",
          "V": "",
          "Mn": "",
          "Ni": "",
          "Cu": "",
          "Zr": "",
          "Nb": "",
          "Mo": "",
          "Ru": "",
          "Pd": "",
          "Sn": "",
          "Ta": "",
          "PN": ""
        },
        "杂质，不大于": {
          "Fe": "920",
          "C": "0.10",
          "N": "0.03",
          "H": "0.015",
          "O": "0.20",
          "其他元素-单一": "",
          "其他元素-总和": "0.1"
        }
      }
    },
    {
      "合金牌号": "TA2",
      "名义化学成分": "工业纯钛",
      "化学成分（质量分数）": {
        "主要成分": {
          "Ti": "余量",
          "Al": "",
          "Si": "",
          "V": "",
          "Mn": "",
          "Ni": "",
          "Cu": "",
          "Zr": "",
          "Nb": "",
          "Mo": "",
          "Ru": "",
          "Pd": "",
          "Sn": "",
          "Ta": "",
          "PN": ""
        },
        "杂质，不大于": {
          "Fe": "08'0",
          "C": "0,10",
          "N": "0,05",
          "H": "0.015",
          "O": "0,25",
          "其他元素-单一": "",
          "其他元素-总和": "0.1"
        }
      }
    },
    {
      "合金牌号": "TA3",
      "名义化学成分": "工业纯钛",
      "化学成分（质量分数）": {
        "主要成分": {
          "Ti": "余量",
          "Al": "",
          "Si": "",
          "V": "",
          "Mn": "",
          "Ni": "",
          "Cu": "",
          "Zr": "",
          "Nb": "",
          "Mo": "",
          "Ru": "",
          "Pd": "",
          "Sn": "",
          "Ta": "",
          "PN": ""
        },
        "杂质，不大于": {
          "Fe": "0.40",
          "C": "0.10",
          "N": "0.05",
          "H": "0.015",
          "O": "0.30",
          "其他元素-单一": "",
          "其他元素-总和": "0.1"
        }
      }
    },
    {
      "合金牌号": "TA1GELI",
      "名义化学成分": "工业纯钛",
      "化学成分（质量分数）": {
        "主要成分": {
          "Ti": "余量",
          "Al": "",
          "Si": "",
          "V": "",
          "Mn": "",
          "Ni": "",
          "Cu": "",
          "Zr": "",
          "Nb": "",
          "Mo": "",
          "Ru": "",
          "Pd": "",
          "Sn": "",
          "Ta": "",
          "PN": ""
        },
        "杂质，不大于": {
          "Fe": "0.10",
          "C": "0.03",
          "N": "0,012",
          "H": "800°0",
          "O": "0,10",
          "其他元素-单一": "",
          "其他元素-总和": "0,05"
        }
      }
    },
    {
      "合金牌号": "TA1G",
      "名义化学成分": "工业纯钛",
      "化学成分（质量分数）": {
        "主要成分": {
          "Ti": "余量",
          "Al": "",
          "Si": "",
          "V": "",
          "Mn": "",
          "Ni": "",
          "Cu": "",
          "Zr": "",
          "Nb": "",
          "Mo": "",
          "Ru": "",
          "Pd": "",
          "Sn": "",
          "Ta": "",
          "PN": ""
        },
        "杂质，不大于": {
          "Fe": "0.20",
          "C": "0,08",
          "N": "0°0",
          "H": "0.015",
          "O": "0,18",
          "其他元素-单一": "",
          "其他元素-总和": "0.10"
        }
      }
    },
    {
      "合金牌号": "TA1G-1",
      "名义化学成分": "工业纯钛",
      "化学成分（质量分数）": {
        "主要成分": {
          "Ti": "余量",
          "Al": "<=0.20",
          "Si": "<=0.08",
          "V": "",
          "Mn": "",
          "Ni": "",
          "Cu": "",
          "Zr": "",
          "Nb": "",
          "Mo": "",
          "Ru": "",
          "Pd": "",
          "Sn": "",
          "Ta": "",
          "PN": ""
        },
        "杂质，不大于": {
          "Fe": "0.15",
          "C": "0.05",
          "N": "0.03",
          "H": "0.003",
          "O": "0.12",
          "其他元素-单一": "",
          "其他元素-总和": "0.10"
        }
      }
    },
    {
      "合金牌号": "TA2GEL1",
      "名义化学成分": "工业纯钛",
      "化学成分（质量分数）": {
        "主要成分": {
          "Ti": "余量",
          "Al": "",
          "Si": "",
          "V": "",
          "Mn": "",
          "Ni": "",
          "Cu": "",
          "Zr": "",
          "Nb": "",
          "Mo": "",
          "Ru": "",
          "Pd": "",
          "Sn": "",
          "Ta": "",
          "PN": ""
        },
        "杂质，不大于": {
          "Fe": "0,20",
          "C": "0,05",
          "N": "0,03",
          "H": "800°0",
          "O": "0,10",
          "其他元素-单一": "",
          "其他元素-总和": "0,05"
        }
      }
    },
    {
      "合金牌号": "TA2G",
      "名义化学成分": "工业纯钦",
      "化学成分（质量分数）": {
        "主要成分": {
          "Ti": "余量",
          "Al": "",
          "Si": "",
          "V": "",
          "Mn": "",
          "Ni": "",
          "Cu": "",
          "Zr": "",
          "Nb": "",
          "Mo": "",
          "Ru": "",
          "Pd": "",
          "Sn": "",
          "Ta": "",
          "PN": ""
        },
        "杂质，不大于": {
          "Fe": "0.30",
          "C": "0.08",
          "N": "0.03",
          "H": "0.015",
          "O": "0.25",
          "其他元素-单一": "",
          "其他元素-总和": "0.10"
        }
      }
    },
    {
      "合金牌号": "TA3GEL1",
      "名义化学成分": "工业纯钛",
      "化学成分（质量分数）": {
        "主要成分": {
          "Ti": "余量",
          "Al": "",
          "Si": "",
          "V": "",
          "Mn": "",
          "Ni": "",
          "Cu": "",
          "Zr": "",
          "Nb": "",
          "Mo": "",
          "Ru": "",
          "Pd": "",
          "Sn": "",
          "Ta": "",
          "PN": ""
        },
        "杂质，不大于": {
          "Fe": "0.25",
          "C": "0,05",
          "N": "0,04",
          "H": "8000",
          "O": "0,18",
          "其他元素-单一": "",
          "其他元素-总和": "0,05"
        }
      }
    },
    {
      "合金牌号": "TA3G",
      "名义化学成分": "工业纯铁",
      "化学成分（质量分数）": {
        "主要成分": {
          "Ti": "余量",
          "Al": "",
          "Si": "",
          "V": "",
          "Mn": "",
          "Ni": "",
          "Cu": "",
          "Zr": "",
          "Nb": "",
          "Mo": "",
          "Ru": "",
          "Pd": "",
          "Sn": "",
          "Ta": "",
          "PN": ""
        },
        "杂质，不大于": {
          "Fe": "080",
          "C": "0.08",
          "N": "0.05",
          "H": "0.015",
          "O": "0.35",
          "其他元素-单一": "",
          "其他元素-总和": "0.10"
        }
      }
    },
    {
      "合金牌号": "TA4GELI",
      "名义化学成分": "工业纯钛",
      "化学成分（质量分数）": {
        "主要成分": {
          "Ti": "余量",
          "Al": "",
          "Si": "",
          "V": "",
          "Mn": "",
          "Ni": "",
          "Cu": "",
          "Zr": "",
          "Nb": "",
          "Mo": "",
          "Ru": "",
          "Pd": "",
          "Sn": "",
          "Ta": "",
          "PN": ""
        },
        "杂质，不大于": {
          "Fe": "0.30",
          "C": "0.05",
          "N": "0.05",
          "H": "800°0",
          "O": "0.25",
          "其他元素-单一": "",
          "其他元素-总和": "0.05"
        }
      }
    },
    {
      "合金牌号": "TA4G",
      "名义化学成分": "工业纯钛",
      "化学成分（质量分数）": {
        "主要成分": {
          "Ti": "余量",
          "Al": "",
          "Si": "",
          "V": "",
          "Mn": "",
          "Ni": "",
          "Cu": "",
          "Zr": "",
          "Nb": "",
          "Mo": "",
          "Ru": "",
          "Pd": "",
          "Sn": "",
          "Ta": "",
          "PN": ""
        },
        "杂质，不大于": {
          "Fe": "0.50",
          "C": "80′0",
          "N": "0,05",
          "H": "S10'0",
          "O": "0,40",
          "其他元素-单一": "",
          "其他元素-总和": "0.10"
        }
      }
    },
    {
      "合金牌号": "TA5",
      "名义化学成分": "T-4A-0.005B",
      "化学成分（质量分数）": {
        "主要成分": {
          "Ti": "余量",
          "Al": "",
          "Si": "",
          "V": "",
          "Mn": "",
          "Ni": "",
          "Cu": "",
          "Zr": "",
          "Nb": "",
          "Mo": "",
          "Ru": "B;0.005",
          "Pd": "",
          "Sn": "",
          "Ta": "",
          "PN": ""
        },
        "杂质，不大于": {
          "Fe": "080",
          "C": "0.08",
          "N": "0.04",
          "H": "0.015",
          "O": "0.15",
          "其他元素-单一": "",
          "其他元素-总和": "0.10"
        }
      }
    },
    {
      "合金牌号": "TA6",
      "名义化学成分": "T-5A1",
      "化学成分（质量分数）": {
        "主要成分": {
          "Ti": "余量",
          "Al": "4.0~5,5",
          "Si": "",
          "V": "",
          "Mn": "",
          "Ni": "",
          "Cu": "",
          "Zr": "",
          "Nb": "",
          "Mo": "",
          "Ru": "",
          "Pd": "",
          "Sn": "",
          "Ta": "",
          "PN": ""
        },
        "杂质，不大于": {
          "Fe": "08'0",
          "C": "0,08",
          "N": "0,05",
          "H": "0.015",
          "O": "0,15",
          "其他元素-单一": "",
          "其他元素-总和": "0,10"
        }
      }
    },
    {
      "合金牌号": "TA7",
      "名义化学成分": "T-5A-2.5Sn",
      "化学成分（质量分数）": {
        "主要成分": {
          "Ti": "余量",
          "Al": "4.0~6.0",
          "Si": "",
          "V": "",
          "Mn": "",
          "Ni": "",
          "Cu": "",
          "Zr": "",
          "Nb": "",
          "Mo": "",
          "Ru": "",
          "Pd": "",
          "Sn": "2.0~3.0",
          "Ta": "",
          "PN": ""
        },
        "杂质，不大于": {
          "Fe": "0.50",
          "C": "0.08",
          "N": "0.05",
          "H": "0.015",
          "O": "0.20",
          "其他元素-单一": "",
          "其他元素-总和": "0.10"
        }
      }
    },
    {
      "合金牌号": "TA7ELI",
      "名义化学成分": "T-5AI-2,5SnEL1",
      "化学成分（质量分数）": {
        "主要成分": {
          "Ti": "余量",
          "Al": "4,50 ~5.75",
          "Si": "",
          "V": "",
          "Mn": "",
          "Ni": "",
          "Cu": "",
          "Zr": "",
          "Nb": "",
          "Mo": "",
          "Ru": "",
          "Pd": "",
          "Sn": "2.0~3.0",
          "Ta": "",
          "PN": ""
        },
        "杂质，不大于": {
          "Fe": "0.25",
          "C": "0,05",
          "N": "",
          "H": "0,012 5",
          "O": "0,12",
          "其他元素-单一": "",
          "其他元素-总和": "0,05"
        }
      }
    },
    {
      "合金牌号": "TA8",
      "名义化学成分": "T-0.05Pd",
      "化学成分（质量分数）": {
        "主要成分": {
          "Ti": "余量",
          "Al": "",
          "Si": "",
          "V": "",
          "Mn": "",
          "Ni": "",
          "Cu": "",
          "Zr": "",
          "Nb": "",
          "Mo": "",
          "Ru": "",
          "Pd": "0.04~0.08",
          "Sn": "",
          "Ta": "",
          "PN": ""
        },
        "杂质，不大于": {
          "Fe": "0.30",
          "C": "0.08",
          "N": "0°0",
          "H": "0.015",
          "O": "0.25",
          "其他元素-单一": "",
          "其他元素-总和": "0.10"
        }
      }
    },
    {
      "合金牌号": "TA8-1",
      "名义化学成分": "P500-",
      "化学成分（质量分数）": {
        "主要成分": {
          "Ti": "余量",
          "Al": "",
          "Si": "",
          "V": "",
          "Mn": "",
          "Ni": "",
          "Cu": "",
          "Zr": "",
          "Nb": "",
          "Mo": "",
          "Ru": "",
          "Pd": "80°0~10°0",
          "Sn": "",
          "Ta": "",
          "PN": ""
        },
        "杂质，不大于": {
          "Fe": "0.20",
          "C": "0.08",
          "N": "0°0",
          "H": "0.015",
          "O": "0.18",
          "其他元素-单一": "",
          "其他元素-总和": "0.10"
        }
      }
    },
    {
      "合金牌号": "TA9",
      "名义化学成分": "T-0.2Pd",
      "化学成分（质量分数）": {
        "主要成分": {
          "Ti": "余量",
          "Al": "",
          "Si": "",
          "V": "",
          "Mn": "",
          "Ni": "",
          "Cu": "",
          "Zr": "",
          "Nb": "",
          "Mo": "",
          "Ru": "",
          "Pd": "0,12~0.25",
          "Sn": "",
          "Ta": "",
          "PN": ""
        },
        "杂质，不大于": {
          "Fe": "0.30",
          "C": "0,08",
          "N": "0,03",
          "H": "0.015",
          "O": "0.25",
          "其他元素-单一": "",
          "其他元素-总和": "0,10"
        }
      }
    },
    {
      "合金牌号": "TA9-1",
      "名义化学成分": "T-0.2Pd",
      "化学成分（质量分数）": {
        "主要成分": {
          "Ti": "余量",
          "Al": "",
          "Si": "",
          "V": "",
          "Mn": "",
          "Ni": "",
          "Cu": "",
          "Zr": "",
          "Nb": "",
          "Mo": "",
          "Ru": "",
          "Pd": "0.12~0.25",
          "Sn": "",
          "Ta": "",
          "PN": ""
        },
        "杂质，不大于": {
          "Fe": "0.20",
          "C": "0.08",
          "N": "0.03",
          "H": "0.015",
          "O": "0.18",
          "其他元素-单一": "",
          "其他元素-总和": "0.10"
        }
      }
    },
    {
      "合金牌号": "TA10",
      "名义化学成分": "",
      "化学成分（质量分数）": {
        "主要成分": {
          "Ti": "余量",
          "Al": "",
          "Si": "",
          "V": "",
          "Mn": "",
          "Ni": "0.6~0.9",
          "Cu": "",
          "Zr": "",
          "Nb": "",
          "Mo": "0,2~0.4",
          "Ru": "",
          "Pd": "",
          "Sn": "",
          "Ta": "",
          "PN": ""
        },
        "杂质，不大于": {
          "Fe": "08'0",
          "C": "0,08",
          "N": "0,03",
          "H": "S10'0",
          "O": "0,25",
          "其他元素-单一": "",
          "其他元素-总和": "0.10"
        }
      }
    },
    {
      "合金牌号": "TA11",
      "名义化学成分": "T-8A-1Mo-1V",
      "化学成分（质量分数）": {
        "主要成分": {
          "Ti": "余量",
          "Al": "7.35 ~ 8.35",
          "Si": "",
          "V": "0.75~1.25",
          "Mn": "",
          "Ni": "",
          "Cu": "",
          "Zr": "",
          "Nb": "",
          "Mo": "0.75 ~1.25",
          "Ru": "",
          "Pd": "",
          "Sn": "",
          "Ta": "",
          "PN": ""
        },
        "杂质，不大于": {
          "Fe": "0.30",
          "C": "0.08",
          "N": "0,05",
          "H": "0.015",
          "O": "0.12",
          "其他元素-单一": "",
          "其他元素-总和": "0.10"
        }
      }
    },
    {
      "合金牌号": "TA12",
      "名义化学成分": "T-5,5AI-4Sn-2Zr-1Mo-1Nd-0,25Si",
      "化学成分（质量分数）": {
        "主要成分": {
          "Ti": "余量",
          "Al": "4,8 ~6,0",
          "Si": "0.2~0.35",
          "V": "",
          "Mn": "",
          "Ni": "",
          "Cu": "",
          "Zr": "1.5~2.5",
          "Nb": "",
          "Mo": "0,75 ~1.25",
          "Ru": "",
          "Pd": "",
          "Sn": "3.7~4.7",
          "Ta": "",
          "PN": "0,6 ~1.2"
        },
        "杂质，不大于": {
          "Fe": "0.25",
          "C": "0,08",
          "N": "0,05",
          "H": "0.0125",
          "O": "0,15",
          "其他元素-单一": "",
          "其他元素-总和": "0,10"
        }
      }
    },
    {
      "合金牌号": "TA12-1",
      "名义化学成分": "T-5A1-4Sn-2Zr-1Mo-1Nd-0.25Si",
      "化学成分（质量分数）": {
        "主要成分": {
          "Ti": "余量",
          "Al": "4.5~5.5",
          "Si": "s8'0~2°0",
          "V": "",
          "Mn": "",
          "Ni": "",
          "Cu": "",
          "Zr": "",
          "Nb": "",
          "Mo": "1.0~2.0",
          "Ru": "",
          "Pd": "",
          "Sn": "3.7~4.7",
          "Ta": "",
          "PN": "0.6~1.2"
        },
        "杂质，不大于": {
          "Fe": "0.25",
          "C": "0,08",
          "N": "0,04",
          "H": "0,012 5",
          "O": "0.15",
          "其他元素-单一": "",
          "其他元素-总和": "0.10"
        }
      }
    },
    {
      "合金牌号": "TA13",
      "名义化学成分": "T-2.5Cu",
      "化学成分（质量分数）": {
        "主要成分": {
          "Ti": "余量",
          "Al": "",
          "Si": "",
          "V": "",
          "Mn": "",
          "Ni": "",
          "Cu": "2.0~3.0",
          "Zr": "",
          "Nb": "",
          "Mo": "",
          "Ru": "",
          "Pd": "",
          "Sn": "",
          "Ta": "",
          "PN": ""
        },
        "杂质，不大于": {
          "Fe": "0.20",
          "C": "0.08",
          "N": "0.05",
          "H": "0.010",
          "O": "0.20",
          "其他元素-单一": "",
          "其他元素-总和": "0.10"
        }
      }
    },
    {
      "合金牌号": "TA14",
      "名义化学成分": "T-2.3A1-11Sn-5Zr-1Mo-0.2Si",
      "化学成分（质量分数）": {
        "主要成分": {
          "Ti": "余量",
          "Al": "2.0~2.5",
          "Si": "0.10~0.50",
          "V": "",
          "Mn": "",
          "Ni": "",
          "Cu": "",
          "Zr": "4.0 ~6.0",
          "Nb": "",
          "Mo": "0.8 ~1.2",
          "Ru": "",
          "Pd": "",
          "Sn": "10,52~11.50",
          "Ta": "",
          "PN": ""
        },
        "杂质，不大于": {
          "Fe": "0.20",
          "C": "0,08",
          "N": "0,05",
          "H": "0,012 5",
          "O": "0.20",
          "其他元素-单一": "",
          "其他元素-总和": "0.10"
        }
      }
    },
    {
      "合金牌号": "TA15",
      "名义化学成分": "T-6.5AI-1Mo-1V-2Zx",
      "化学成分（质量分数）": {
        "主要成分": {
          "Ti": "余量",
          "Al": "5.5 ~7.1",
          "Si": "<=0.15",
          "V": "9'Z~80",
          "Mn": "",
          "Ni": "",
          "Cu": "",
          "Zr": "1.5 ~ 2.5",
          "Nb": "",
          "Mo": "0.5 ~2.0",
          "Ru": "",
          "Pd": "",
          "Sn": "",
          "Ta": "",
          "PN": ""
        },
        "杂质，不大于": {
          "Fe": "0.25",
          "C": "0.08",
          "N": "0.05",
          "H": "0.015",
          "O": "0.15",
          "其他元素-单一": "",
          "其他元素-总和": "0.10"
        }
      }
    },
    {
      "合金牌号": "TA15-1",
      "名义化学成分": "T-2.5AI-1Mo-1 V-1.5Zr",
      "化学成分（质量分数）": {
        "主要成分": {
          "Ti": "余量",
          "Al": "0'g~0′",
          "Si": "<=0.10",
          "V": "0,5~1.5",
          "Mn": "",
          "Ni": "",
          "Cu": "",
          "Zr": "1.0 ~2.0",
          "Nb": "",
          "Mo": "0,5 ~1.5",
          "Ru": "",
          "Pd": "",
          "Sn": "",
          "Ta": "",
          "PN": ""
        },
        "杂质，不大于": {
          "Fe": "0,15",
          "C": "0,05",
          "N": "0,04",
          "H": "800'0",
          "O": "0,12",
          "其他元素-单一": "",
          "其他元素-总和": "0,10"
        }
      }
    },
    {
      "合金牌号": "TA15-2",
      "名义化学成分": "T-4A-1Mo-1V-1.5Zr",
      "化学成分（质量分数）": {
        "主要成分": {
          "Ti": "余量",
          "Al": "~",
          "Si": "<=0.10",
          "V": "0.5~1.5",
          "Mn": "",
          "Ni": "",
          "Cu": "",
          "Zr": "1.0~2.0",
          "Nb": "",
          "Mo": "0.5~1.5",
          "Ru": "",
          "Pd": "",
          "Sn": "",
          "Ta": "",
          "PN": ""
        },
        "杂质，不大于": {
          "Fe": "0.15",
          "C": "0.05",
          "N": "0.04",
          "H": "200'0",
          "O": "0.12",
          "其他元素-单一": "",
          "其他元素-总和": "0.10"
        }
      }
    },
    {
      "合金牌号": "TA16",
      "名义化学成分": "T-2AI2.5Zx",
      "化学成分（质量分数）": {
        "主要成分": {
          "Ti": "余量",
          "Al": "1.8~2.5",
          "Si": "<=0.12",
          "V": "",
          "Mn": "",
          "Ni": "",
          "Cu": "",
          "Zr": "0'~0Z",
          "Nb": "",
          "Mo": "",
          "Ru": "",
          "Pd": "",
          "Sn": "",
          "Ta": "",
          "PN": ""
        },
        "杂质，不大于": {
          "Fe": "0.25",
          "C": "0.08",
          "N": "0.04",
          "H": "0.006",
          "O": "0.15",
          "其他元素-单一": "",
          "其他元素-总和": "0.10"
        }
      }
    },
    {
      "合金牌号": "TA17",
      "名义化学成分": "T-4A-2V",
      "化学成分（质量分数）": {
        "主要成分": {
          "Ti": "余量",
          "Al": "3.5 ~4.5",
          "Si": "<=0.15",
          "V": "1.5~3.0",
          "Mn": "",
          "Ni": "",
          "Cu": "",
          "Zr": "",
          "Nb": "",
          "Mo": "",
          "Ru": "",
          "Pd": "",
          "Sn": "",
          "Ta": "",
          "PN": ""
        },
        "杂质，不大于": {
          "Fe": "0.25",
          "C": "0,08",
          "N": "S0′0",
          "H": "0.015",
          "O": "0.15",
          "其他元素-单一": "",
          "其他元素-总和": "0.10"
        }
      }
    },
    {
      "合金牌号": "TA18",
      "名义化学成分": "T-3AF2.5V",
      "化学成分（质量分数）": {
        "主要成分": {
          "Ti": "余量",
          "Al": "",
          "Si": "",
          "V": "1.5~3.0",
          "Mn": "",
          "Ni": "",
          "Cu": "",
          "Zr": "",
          "Nb": "",
          "Mo": "",
          "Ru": "",
          "Pd": "",
          "Sn": "",
          "Ta": "",
          "PN": ""
        },
        "杂质，不大于": {
          "Fe": "920",
          "C": "0.08",
          "N": "0.05",
          "H": "0.015",
          "O": "0.12",
          "其他元素-单一": "",
          "其他元素-总和": "0.10"
        }
      }
    },
    {
      "合金牌号": "TA19",
      "名义化学成分": "T-6A1-2Sn-4Zr-2Mo-0,08Si",
      "化学成分（质量分数）": {
        "主要成分": {
          "Ti": "余量",
          "Al": "5,5 ~6,5",
          "Si": "0.06~0,10",
          "V": "",
          "Mn": "",
          "Ni": "",
          "Cu": "",
          "Zr": "3,6 ~4.4",
          "Nb": "",
          "Mo": "1.8 ~2.2",
          "Ru": "",
          "Pd": "",
          "Sn": "1.8 ~2.2",
          "Ta": "",
          "PN": ""
        },
        "杂质，不大于": {
          "Fe": "0.25",
          "C": "0,05",
          "N": "0,05",
          "H": "0,012 5",
          "O": "0,15",
          "其他元素-单一": "",
          "其他元素-总和": "0,10"
        }
      }
    },
    {
      "合金牌号": "TA20",
      "名义化学成分": "T-4AI3V-1.5Zr",
      "化学成分（质量分数）": {
        "主要成分": {
          "Ti": "余量",
          "Al": "~",
          "Si": "<=0.10",
          "V": "2.5~3.5",
          "Mn": "",
          "Ni": "",
          "Cu": "",
          "Zr": "1.0~2.0",
          "Nb": "",
          "Mo": "",
          "Ru": "",
          "Pd": "",
          "Sn": "",
          "Ta": "",
          "PN": ""
        },
        "杂质，不大于": {
          "Fe": "0.15",
          "C": "0.05",
          "N": "0.04",
          "H": "200'0",
          "O": "0.12",
          "其他元素-单一": "",
          "其他元素-总和": "0.10"
        }
      }
    }
  ]
}

File: ilovepdf_structured_json/json/20260320105241_table_1.json
{
  "headers": [
    [
      "合金牌号",
      "名义化学成分",
      "化学成分（质量分数）/%",
      "化学成分（质量分数）/%",
      "化学成分（质量分数）/%",
      "化学成分（质量分数）/%",
      "化学成分（质量分数）/%",
      "化学成分（质量分数）/%",
      "化学成分（质量分数）/%",
      "化学成分（质量分数）/%",
      "化学成分（质量分数）/%",
      "化学成分（质量分数）/%",
      "化学成分（质量分数）/%",
      "化学成分（质量分数）/%",
      "化学成分（质量分数）/%",
      "化学成分（质量分数）/%",
      "化学成分（质量分数）/%",
      "化学成分（质量分数）/%",
      "化学成分（质量分数）/%",
      "化学成分（质量分数）/%",
      "化学成分（质量分数）/%",
      "化学成分（质量分数）/%",
      "化学成分（质量分数）/%",
      "化学成分（质量分数）/%",
      "化学成分（质量分数）/%"
    ],
    [
      "合金牌号",
      "名义化学成分",
      "",
      "",
      "",
      "",
      "",
      "",
      "",
      "",
      "主要成分",
      "主要成分",
      "",
      "",
      "",
      "",
      "",
      "",
      "",
      "",
      "",
      "杂质，不大于"
    ],
    [
      "合金牌号",
      "名义化学成分",
      "Ti",
      "A1",
      "Si",
      "V",
      "Mn",
      "Fe",
      "Ni",
      "Cu",
      "Zr",
      "Nb",
      "Mo",
      "Ru",
      "Pd",
      "Sn",
      "Ta",
      "Nd",
      "Fe",
      "C",
      "N",
      "H",
      "O",
      "其他元素",
      "其他元素"
    ],
    [
      "合金牌号",
      "名义化学成分",
      "Ti",
      "A1",
      "Si",
      "V",
      "Mn",
      "Fe",
      "Ni",
      "Cu",
      "Zr",
      "Nb",
      "Mo",
      "Ru",
      "Pd",
      "Sn",
      "Ta",
      "Nd",
      "Fe",
      "C",
      "N",
      "H",
      "O",
      "单",
      "总和"
    ]
  ],
  "column_specs": [
    {
      "kind": "grade",
      "name": "合金牌号"
    },
    {
      "kind": "nominal",
      "name": "名义化学成分"
    },
    {
      "kind": "major",
      "name": "Ti"
    },
    {
      "kind": "major",
      "name": "Al"
    },
    {
      "kind": "major",
      "name": "Si"
    },
    {
      "kind": "major",
      "name": "V"
    },
    {
      "kind": "major",
      "name": "Mn"
    },
    {
      "kind": "impurity",
      "name": "Fe"
    },
    {
      "kind": "major",
      "name": "Ni"
    },
    {
      "kind": "major",
      "name": "Cu"
    },
    {
      "kind": "major",
      "name": "Zr"
    },
    {
      "kind": "major",
      "name": "Nb"
    },
    {
      "kind": "major",
      "name": "Mo"
    },
    {
      "kind": "major",
      "name": "Ru"
    },
    {
      "kind": "major",
      "name": "Pd"
    },
    {
      "kind": "major",
      "name": "Sn"
    },
    {
      "kind": "major",
      "name": "Ta"
    },
    {
      "kind": "major",
      "name": "Nd"
    },
    {
      "kind": "impurity",
      "name": "Fe"
    },
    {
      "kind": "impurity",
      "name": "C"
    },
    {
      "kind": "impurity",
      "name": "N"
    },
    {
      "kind": "impurity",
      "name": "H"
    },
    {
      "kind": "impurity",
      "name": "O"
    },
    {
      "kind": "impurity",
      "name": "其他元素"
    },
    {
      "kind": "impurity",
      "name": "其他元素-总和"
    }
  ],
  "records": [
    {
      "合金牌号": "TA21",
      "名义化学成分": "T-1Al1Mn",
      "化学成分（质量分数）": {
        "主要成分": {
          "Ti": "余量",
          "Al": "0.4~1.5",
          "Si": "<=0.12",
          "V": "",
          "Mn": "0,5~1.3",
          "Ni": "",
          "Cu": "",
          "Zr": "<=0.30",
          "Nb": "",
          "Mo": "",
          "Ru": "",
          "Pd": "",
          "Sn": "",
          "Ta": "",
          "Nd": ""
        },
        "杂质，不大于": {
          "Fe": "0.30",
          "C": "0.10",
          "N": "0,05",
          "H": "0,012",
          "O": "0.15",
          "其他元素-单一": "",
          "其他元素-总和": "0.10"
        }
      }
    },
    {
      "合金牌号": "TA22",
      "名义化学成分": "T-3Al1Mo-1N-1Zr",
      "化学成分（质量分数）": {
        "主要成分": {
          "Ti": "余量",
          "Al": "2.53.5",
          "Si": "<=0.15",
          "V": "",
          "Mn": "",
          "Ni": "0.3~1.0",
          "Cu": "",
          "Zr": "0.8 ~2.0",
          "Nb": "",
          "Mo": "0,5 ~1,5",
          "Ru": "",
          "Pd": "",
          "Sn": "",
          "Ta": "",
          "Nd": ""
        },
        "杂质，不大于": {
          "Fe": "0.20",
          "C": "0.10",
          "N": "0,05",
          "H": "0,015",
          "O": "0.15",
          "其他元素-单一": "",
          "其他元素-总和": "0,10"
        }
      }
    },
    {
      "合金牌号": "TA22-1",
      "名义化学成分": "T-2.5Al-1Mo-1N-1Zr",
      "化学成分（质量分数）": {
        "主要成分": {
          "Ti": "余量",
          "Al": "2.0~3.0",
          "Si": "<=0.04",
          "V": "",
          "Mn": "",
          "Ni": "0.3~0.8",
          "Cu": "",
          "Zr": "0.5~1.0",
          "Nb": "",
          "Mo": "0.2~0.8",
          "Ru": "",
          "Pd": "",
          "Sn": "",
          "Ta": "",
          "Nd": ""
        },
        "杂质，不大于": {
          "Fe": "0.20",
          "C": "0.10",
          "N": "0.04",
          "H": "800°0",
          "O": "0.10",
          "其他元素-单一": "",
          "其他元素-总和": "0.10"
        }
      }
    },
    {
      "合金牌号": "TA23",
      "名义化学成分": "T-2.5A-2Z-1Fe",
      "化学成分（质量分数）": {
        "主要成分": {
          "Ti": "余量",
          "Al": "2.2~3.0",
          "Si": "<=0.15",
          "V": "",
          "Mn": "",
          "Ni": "",
          "Cu": "",
          "Zr": "1.7 ~2.3",
          "Nb": "",
          "Mo": "",
          "Ru": "",
          "Pd": "",
          "Sn": "",
          "Ta": "",
          "Nd": ""
        },
        "杂质，不大于": {
          "Fe": "0.8~1.2",
          "C": "0.10",
          "N": "0,04",
          "H": "0.010",
          "O": "0.15",
          "其他元素-单一": "",
          "其他元素-总和": "0.10"
        }
      }
    },
    {
      "合金牌号": "TA23-1",
      "名义化学成分": "T-2.5A-2Z-1Fe",
      "化学成分（质量分数）": {
        "主要成分": {
          "Ti": "余量",
          "Al": "2.2~3.0",
          "Si": "<=0.10",
          "V": "",
          "Mn": "",
          "Ni": "",
          "Cu": "",
          "Zr": "1.7~2.3",
          "Nb": "",
          "Mo": "",
          "Ru": "",
          "Pd": "",
          "Sn": "",
          "Ta": "",
          "Nd": ""
        },
        "杂质，不大于": {
          "Fe": "0.8~1.1",
          "C": "0.10",
          "N": "0,04",
          "H": "0.008",
          "O": "0.10",
          "其他元素-单一": "",
          "其他元素-总和": "0.10"
        }
      }
    },
    {
      "合金牌号": "TA24",
      "名义化学成分": "T-3Al-2Mo-2Zr",
      "化学成分（质量分数）": {
        "主要成分": {
          "Ti": "余量",
          "Al": "8~0",
          "Si": "<=0.15",
          "V": "",
          "Mn": "",
          "Ni": "",
          "Cu": "",
          "Zr": "1.0~3.0",
          "Nb": "",
          "Mo": "1.0~2.5",
          "Ru": "",
          "Pd": "",
          "Sn": "",
          "Ta": "",
          "Nd": ""
        },
        "杂质，不大于": {
          "Fe": "0.30",
          "C": "0.10",
          "N": "0.05",
          "H": "0.015",
          "O": "0.15",
          "其他元素-单一": "",
          "其他元素-总和": "0.10"
        }
      }
    },
    {
      "合金牌号": "TA24-1",
      "名义化学成分": "T-3Al-2Mo-2Zr",
      "化学成分（质量分数）": {
        "主要成分": {
          "Ti": "余量",
          "Al": "1.5~2.5",
          "Si": "<=0.04",
          "V": "",
          "Mn": "",
          "Ni": "",
          "Cu": "",
          "Zr": "1.0~3.0",
          "Nb": "",
          "Mo": "1.0 ~2.0",
          "Ru": "",
          "Pd": "",
          "Sn": "",
          "Ta": "",
          "Nd": ""
        },
        "杂质，不大于": {
          "Fe": "0.15",
          "C": "0.10",
          "N": "0.04",
          "H": "0.010",
          "O": "0.10",
          "其他元素-单一": "",
          "其他元素-总和": "0.10"
        }
      }
    },
    {
      "合金牌号": "TA25",
      "名义化学成分": "T-3A12,5V-0,05Pd",
      "化学成分（质量分数）": {
        "主要成分": {
          "Ti": "余量",
          "Al": "",
          "Si": "",
          "V": "2.0~3.0",
          "Mn": "",
          "Ni": "",
          "Cu": "",
          "Zr": "",
          "Nb": "",
          "Mo": "",
          "Ru": "",
          "Pd": "0.04~0.08",
          "Sn": "",
          "Ta": "",
          "Nd": ""
        },
        "杂质，不大于": {
          "Fe": "0.25",
          "C": "0,08",
          "N": "0,03",
          "H": "0,015",
          "O": "0,15",
          "其他元素-单一": "",
          "其他元素-总和": "0,10"
        }
      }
    },
    {
      "合金牌号": "TA26",
      "名义化学成分": "T-3A12,5V-0,10Ru",
      "化学成分（质量分数）": {
        "主要成分": {
          "Ti": "余量",
          "Al": "",
          "Si": "",
          "V": "2.0~3.0",
          "Mn": "",
          "Ni": "",
          "Cu": "",
          "Zr": "",
          "Nb": "",
          "Mo": "",
          "Ru": "0,08 ~0,14",
          "Pd": "",
          "Sn": "",
          "Ta": "",
          "Nd": ""
        },
        "杂质，不大于": {
          "Fe": "0.25",
          "C": "0,08",
          "N": "0,03",
          "H": "0,015",
          "O": "0.15",
          "其他元素-单一": "",
          "其他元素-总和": "0,10"
        }
      }
    },
    {
      "合金牌号": "TA27",
      "名义化学成分": "T-0.10Ru",
      "化学成分（质量分数）": {
        "主要成分": {
          "Ti": "余量",
          "Al": "",
          "Si": "",
          "V": "",
          "Mn": "",
          "Ni": "",
          "Cu": "",
          "Zr": "",
          "Nb": "",
          "Mo": "",
          "Ru": "0.08~0.14",
          "Pd": "",
          "Sn": "",
          "Ta": "",
          "Nd": ""
        },
        "杂质，不大于": {
          "Fe": "0.30",
          "C": "0.08",
          "N": "0°0",
          "H": "0.015",
          "O": "0.25",
          "其他元素-单一": "",
          "其他元素-总和": "0.10"
        }
      }
    },
    {
      "合金牌号": "TA27-1",
      "名义化学成分": "T-0.10Ru",
      "化学成分（质量分数）": {
        "主要成分": {
          "Ti": "余量",
          "Al": "",
          "Si": "",
          "V": "",
          "Mn": "",
          "Ni": "",
          "Cu": "",
          "Zr": "",
          "Nb": "",
          "Mo": "",
          "Ru": "0.08~0.14",
          "Pd": "",
          "Sn": "",
          "Ta": "",
          "Nd": ""
        },
        "杂质，不大于": {
          "Fe": "0.20",
          "C": "0.08",
          "N": "0.03",
          "H": "0.015",
          "O": "0.18",
          "其他元素-单一": "",
          "其他元素-总和": "0.10"
        }
      }
    },
    {
      "合金牌号": "TA28",
      "名义化学成分": "T-3A1",
      "化学成分（质量分数）": {
        "主要成分": {
          "Ti": "余量",
          "Al": "2.0~3.0",
          "Si": "",
          "V": "",
          "Mn": "",
          "Ni": "",
          "Cu": "",
          "Zr": "",
          "Nb": "",
          "Mo": "",
          "Ru": "",
          "Pd": "",
          "Sn": "",
          "Ta": "",
          "Nd": ""
        },
        "杂质，不大于": {
          "Fe": "0.30",
          "C": "0,08",
          "N": "0,05",
          "H": "0.015",
          "O": "0.15",
          "其他元素-单一": "",
          "其他元素-总和": "0,10"
        }
      }
    },
    {
      "合金牌号": "TA29",
      "名义化学成分": "T-5.8AI-4 Sn-4Zr-0.7Nb-1.5Ta-0.4Si0.06C",
      "化学成分（质量分数）": {
        "主要成分": {
          "Ti": "余量",
          "Al": "5.4~6.1",
          "Si": "0.34~0.45",
          "V": "",
          "Mn": "",
          "Ni": "",
          "Cu": "",
          "Zr": "~1",
          "Nb": "0.5~0.9",
          "Mo": "",
          "Ru": "",
          "Pd": "",
          "Sn": "3.7 ~4.3",
          "Ta": "1.3~1.7",
          "Nd": ""
        },
        "杂质，不大于": {
          "Fe": "0.05",
          "C": "0.04~0.08",
          "N": "0.02",
          "H": "0.010",
          "O": "0.10",
          "其他元素-单一": "",
          "其他元素-总和": "0.10"
        }
      }
    },
    {
      "合金牌号": "TA30",
      "名义化学成分": "T-5.5AI3.5Sn-3Zr-1Nb-1Mo-0.3Si",
      "化学成分（质量分数）": {
        "主要成分": {
          "Ti": "余量",
          "Al": "4.7~6.0",
          "Si": "0.20~0.35",
          "V": "",
          "Mn": "",
          "Ni": "",
          "Cu": "",
          "Zr": "2.4~3.5",
          "Nb": "0.7~1.3",
          "Mo": "0.7 ~1.3",
          "Ru": "",
          "Pd": "/",
          "Sn": "3.0~3.8",
          "Ta": "",
          "Nd": ""
        },
        "杂质，不大于": {
          "Fe": "0.15",
          "C": "0.10",
          "N": "0.04",
          "H": "0.012",
          "O": "0.15",
          "其他元素-单一": "",
          "其他元素-总和": "0.10"
        }
      }
    },
    {
      "合金牌号": "TA31",
      "名义化学成分": "T'-6A1-3Nb-2Zr-1 Mo",
      "化学成分（质量分数）": {
        "主要成分": {
          "Ti": "余量",
          "Al": "5.5 ~6.5",
          "Si": "<=0.15",
          "V": "",
          "Mn": "",
          "Ni": "",
          "Cu": "",
          "Zr": "1.5~2.5",
          "Nb": "2.5 ~3.5",
          "Mo": "0.6~1,5",
          "Ru": "",
          "Pd": "",
          "Sn": "",
          "Ta": "",
          "Nd": ""
        },
        "杂质，不大于": {
          "Fe": "0.25",
          "C": "0.10",
          "N": "0,05",
          "H": "0.015",
          "O": "0.15",
          "其他元素-单一": "",
          "其他元素-总和": "0.10"
        }
      }
    },
    {
      "合金牌号": "TA32",
      "名义化学成分": "T-5,5AI-3,5Sn-3Zr-1Mo-0,5Nb-0.7Ta-0,3Si",
      "化学成分（质量分数）": {
        "主要成分": {
          "Ti": "余量",
          "Al": "5.0~6.0",
          "Si": "0.1~0.5",
          "V": "",
          "Mn": "",
          "Ni": "",
          "Cu": "",
          "Zr": "",
          "Nb": "0.2~0.7",
          "Mo": "0.3~1.5",
          "Ru": "",
          "Pd": "",
          "Sn": "3.0~4.0",
          "Ta": "0.2~0.7",
          "Nd": ""
        },
        "杂质，不大于": {
          "Fe": "0.25",
          "C": "0.10",
          "N": "0,05",
          "H": "0,012",
          "O": "0.15",
          "其他元素-单一": "",
          "其他元素-总和": "0.10"
        }
      }
    },
    {
      "合金牌号": "TA33",
      "名义化学成分": "T-5.8A14Sn-3.5Zr-0.7Mo-0.5Nb-1.1 Ta0.4S0.06C",
      "化学成分（质量分数）": {
        "主要成分": {
          "Ti": "余量",
          "Al": "",
          "Si": "0.2~0,6",
          "V": "",
          "Mn": "",
          "Ni": "",
          "Cu": "",
          "Zr": "2.5 ~4.0",
          "Nb": "0.2~0.7",
          "Mo": "0.2~1.0",
          "Ru": "",
          "Pd": "",
          "Sn": "3.0~4.5",
          "Ta": "0.7~1.5",
          "Nd": ""
        },
        "杂质，不大于": {
          "Fe": "0.25",
          "C": "0,04~0,08",
          "N": "0,05",
          "H": "0,012",
          "O": "0.15",
          "其他元素-单一": "",
          "其他元素-总和": "0.10"
        }
      }
    },
    {
      "合金牌号": "TA34",
      "名义化学成分": "T-2Al3.8Zr-1Mo",
      "化学成分（质量分数）": {
        "主要成分": {
          "Ti": "余量",
          "Al": "1.0~3.0",
          "Si": "",
          "V": "",
          "Mn": "",
          "Ni": "",
          "Cu": "",
          "Zr": "3.0~4.5",
          "Nb": "",
          "Mo": "0.5~1.5",
          "Ru": "",
          "Pd": "",
          "Sn": "",
          "Ta": "",
          "Nd": ""
        },
        "杂质，不大于": {
          "Fe": "0.25",
          "C": "0.05",
          "N": "0.035",
          "H": "800°0",
          "O": "0.10",
          "其他元素-单一": "",
          "其他元素-总和": "0.10"
        }
      }
    },
    {
      "合金牌号": "TA35",
      "名义化学成分": "T-6A1-2Sn-4Zr-2Nb-1Mo-0.2Si",
      "化学成分（质量分数）": {
        "主要成分": {
          "Ti": "余量",
          "Al": "5.8~7.0",
          "Si": "0,05 ~0,50",
          "V": "",
          "Mn": "",
          "Ni": "",
          "Cu": "",
          "Zr": "3.5 ~4.5",
          "Nb": "1.5~2.5",
          "Mo": "g'1~g'0",
          "Ru": "",
          "Pd": "",
          "Sn": "1.5~2.5",
          "Ta": "",
          "Nd": ""
        },
        "杂质，不大于": {
          "Fe": "0.20",
          "C": "0.10",
          "N": "0,05",
          "H": "0.015",
          "O": "0.15",
          "其他元素-单一": "",
          "其他元素-总和": "0.10"
        }
      }
    },
    {
      "合金牌号": "TA36",
      "名义化学成分": "T-1Al1Fe",
      "化学成分（质量分数）": {
        "主要成分": {
          "Ti": "余量",
          "Al": "0.7~1.3",
          "Si": "",
          "V": "",
          "Mn": "",
          "Ni": "",
          "Cu": "",
          "Zr": "",
          "Nb": "",
          "Mo": "",
          "Ru": "",
          "Pd": "",
          "Sn": "",
          "Ta": "",
          "Nd": ""
        },
        "杂质，不大于": {
          "Fe": "1.0~1.4",
          "C": "0.10",
          "N": "0.05",
          "H": "0.015",
          "O": "0.15",
          "其他元素-单一": "",
          "其他元素-总和": "0.10"
        }
      }
    }
  ]
}
