Repository: yunguanghe/Materials-Research-Pre-research-Platform

# Materials Agent

这是一个面向材料研究场景的智能工作台项目，包含：

- 本地合金材料 JSON 检索
- CIF 文件下载与解析
- 初始结构与弛豫后结构对比
- 基于 MatterSim 的结构弛豫与候选快排
- 网页聊天前端

## 主要文件

- `chat.py`
  前端与后端总控入口，负责对话、路由、结果展示
- `matesim_dft.py`
  候选结构弛豫、数值指标提取、候选快排
- `parse_cif.py`
  单个 CIF 解析与两个 CIF 的横向对比
- `download_mp_cif.py`
  从 Materials Project 按体系或化学式下载 CIF
- `pdf_table_pipeline.py`
  表格图片转结构化 JSON
- `bigmodle/extract_alloy_tables_with_gemini.py`
  使用大模型抽取合金表格内容

## 项目能力

### 1. 本地材料检索

系统可从本地 JSON 材料库中检索：

- 合金牌号
- 名义化学成分
- 主要成分
- 杂质要求

### 2. 结构文件处理

系统支持：

- 下载 CIF 到本地
- 解析单个 CIF
- 对比 `input.cif` 与 `relaxed.cif`

File: ilovepdf_structured_json/json/20260320105346_table_1.json
{
  "headers": [
    [
      "合金牌号",
      "名义化学成分",
      "化学成分（质量分数）/%",
      "化学成分（质量分数）/%",
      "化学成分（质量分数）/%",
      "化学成分（质量分数）/%",
      "化学成分（质量分数）/%",
      "化学成分（质量分数）/%",
      "化学成分（质量分数）/%",
      "化学成分（质量分数）/%",
      "化学成分（质量分数）/%",
      "化学成分（质量分数）/%",
      "化学成分（质量分数）/%",
      "化学成分（质量分数）/%",
      "化学成分（质量分数）/%",
      "化学成分（质量分数）/%",
      "化学成分（质量分数）/%",
      "化学成分（质量分数）/%",
      "化学成分（质量分数）/%",
      "化学成分（质量分数）/%",
      "化学成分（质量分数）/%",
      "化学成分（质量分数）/%",
      "化学成分（质量分数）/%",
      "化学成分（质量分数）/%",
      "化学成分（质量分数）/%"
    ],
    [
      "合金牌号",
      "名义化学成分",
      "",
      "",
      "",
      "",
      "",
      "",
      "",
      "",
      "主要成分",
      "主要成分",
      "主要成分",
      "",
      "",
      "",
      "",
      "",
      "杂质，不大于",
      "杂质，不大于",
      "杂质，不大于",
      "杂质，不大于"
    ],
    [
      "合金牌号",
      "名义化学成分",
      "Ti",
      "Al",
      "Si",
      "V",
      "Cr",
      "Mn",
      "Fe",
      "Cu",
      "Zr",
      "Nb",
      "Mo",
      "Ru",
      "Pd",
      "Sn",
      "Ta",
      "W",
      "Fe",
      "C",
      "N",
      "H",
      "O)",
      "其他元素",
      "其他元素"
    ],
    [
      "合金牌号",
      "名义化学成分",
      "Ti",
      "Al",
      "Si",
      "V",
      "Cr",
      "Mn",
      "Fe",
      "Cu",
      "Zr",
      "Nb",
      "Mo",
      "Ru",
      "Pd",
      "Sn",
      "Ta",
      "W",
      "Fe",
      "C",
      "N",
      "H",
      "O)",
      "单一",
      "总和"
    ]
  ],
  "column_specs": [
    {
      "kind": "grade",
      "name": "合金牌号"
    },
    {
      "kind": "nominal",
      "name": "名义化学成分"
    },
    {
      "kind": "major",
      "name": "Ti"
    },
    {
      "kind": "major",
      "name": "Al"
    },
    {
      "kind": "major",
      "name": "Si"
    },
    {
      "kind": "major",
      "name": "V"
    },
    {
      "kind": "major",
      "name": "Cr"
    },
    {
      "kind": "major",
      "name": "Mn"
    },
    {
      "kind": "impurity",
      "name": "Fe"
    },
    {
      "kind": "major",
      "name": "Cu"
    },
    {
      "kind": "major",
      "name": "Zr"
    },
    {
      "kind": "major",
      "name": "Nb"
    },
    {
      "kind": "major",
      "name": "Mo"
    },
    {
      "kind": "major",
      "name": "Ru"
    },
    {
      "kind": "major",
      "name": "Pd"
    },
    {
      "kind": "major",
      "name": "Sn"
    },
    {
      "kind": "major",
      "name": "Ta"
    },
    {
      "kind": "major",
      "name": "W"
    },
    {
      "kind": "impurity",
      "name": "Fe"
    },
    {
      "kind": "impurity",
      "name": "C"
    },
    {
      "kind": "impurity",
      "name": "N"
    },
    {
      "kind": "impurity",
      "name": "H"
    },
    {
      "kind": "impurity",
      "name": "O"
    },
    {
      "kind": "impurity",
      "name": "其他元素-单一"
    },
    {
      "kind": "impurity",
      "name": "其他元素-总和"
    }
  ],
  "records": [
    {
      "合金牌号": "TC1",
      "名义化学成分": "T-2A11.5Mn",
      "化学成分（质量分数）": {
        "主要成分": {
          "Ti": "余量",
          "Al": "1.0~2.5",
          "Si": "",
          "V": "",
          "Cr": "",
          "Mn": "0.7 ~2.0",
          "Cu": "",
          "Zr": "",
          "Nb": "",
          "Mo": "",
          "Ru": "",
          "Pd": "",
          "Sn": "",
          "Ta": "",
          "W": ""
        },
        "杂质，不大于": {
          "Fe": "0.30",
          "C": "0,08",
          "N": "0,05",
          "H": "0,012",
          "O": "0.15",
          "其他元素-单一": "0.10",
          "其他元素-总和": "0.40"
        }
      }
    },
    {
      "合金牌号": "TC2",
      "名义化学成分": "T4Al1.5Mn",
      "化学成分（质量分数）": {
        "主要成分": {
          "Ti": "余量",
          "Al": "3.5 ~5.0",
          "Si": "",
          "V": "",
          "Cr": "",
          "Mn": "0.8 ~2.0",
          "Cu": "",
          "Zr": "",
          "Nb": "",
          "Mo": "",
          "Ru": "",
          "Pd": "",
          "Sn": "",
          "Ta": "",
          "W": ""
        },
        "杂质，不大于": {
          "Fe": "0.30",
          "C": "0.08",
          "N": "0.05",
          "H": "0.012",
          "O": "0.15",
          "其他元素-单一": "0.10",
          "其他元素-总和": "0.40"
        }
      }
    },
    {
      "合金牌号": "TC3",
      "名义化学成分": "T-5AI-4V",
      "化学成分（质量分数）": {
        "主要成分": {
          "Ti": "余量",
          "Al": "4.5 ~6.0",
          "Si": "",
          "V": "3.5 ~4.5",
          "Cr": "",
          "Mn": "",
          "Cu": "",
          "Zr": "",
          "Nb": "",
          "Mo": "",
          "Ru": "",
          "Pd": "",
          "Sn": "",
          "Ta": "",
          "W": ""
        },
        "杂质，不大于": {
          "Fe": "0.30",
          "C": "0,08",
          "N": "0,05",
          "H": "0.015",
          "O": "0.15",
          "其他元素-单一": "0.10",
          "其他元素-总和": "0.40"
        }
      }
    },
    {
      "合金牌号": "TC4",
      "名义化学成分": "T-6A-4 V",
      "化学成分（质量分数）": {
        "主要成分": {
          "Ti": "余量",
          "Al": "5.50~6.75",
          "Si": "",
          "V": "3.5 ~4.5",
          "Cr": "",
          "Mn": "",
          "Cu": "",
          "Zr": "",
          "Nb": "",
          "Mo": "",
          "Ru": "",
          "Pd": "",
          "Sn": "",
          "Ta": "",
          "W": ""
        },
        "杂质，不大于": {
          "Fe": "0.30",
          "C": "0.08",
          "N": "0.05",
          "H": "0.015",
          "O": "0.20",
          "其他元素-单一": "0.10",
          "其他元素-总和": "0.40"
        }
      }
    },
    {
      "合金牌号": "TC4ELI",
      "名义化学成分": "T-6AH4VELI",
      "化学成分（质量分数）": {
        "主要成分": {
          "Ti": "余量",
          "Al": "5.5~6.5",
          "Si": "",
          "V": "3.5 ~4.5",
          "Cr": "",
          "Mn": "",
          "Cu": "",
          "Zr": "",
          "Nb": "",
          "Mo": "",
          "Ru": "",
          "Pd": "",
          "Sn": "",
          "Ta": "",
          "W": ""
        },
        "杂质，不大于": {
          "Fe": "0.25",
          "C": "0,08",
          "N": "0,03",
          "H": "0.012",
          "O": "0.13",
          "其他元素-单一": "0.10",
          "其他元素-总和": "0.30"
        }
      }
    },
    {
      "合金牌号": "TC6",
      "名义化学成分": "T-6A11.5Cr-2.5Mo-0,5Fe-0.3Si",
      "化学成分（质量分数）": {
        "主要成分": {
          "Ti": "余量",
          "Al": "5.5~7.0",
          "Si": "0.15~0,40",
          "V": "",
          "Cr": "'~8°0",
          "Mn": "",
          "Cu": "",
          "Zr": "",
          "Nb": "",
          "Mo": "2.0~3.0",
          "Ru": "",
          "Pd": "",
          "Sn": "",
          "Ta": "",
          "W": ""
        },
        "杂质，不大于": {
          "Fe": "0.2~0.7",
          "C": "0,08",
          "N": "0,05",
          "H": "0,015",
          "O": "0.18",
          "其他元素-单一": "0.10",
          "其他元素-总和": "0,40"
        }
      }
    },
    {
      "合金牌号": "TC8",
      "名义化学成分": "T-6.5AH3.5Mo-0.25 Si",
      "化学成分（质量分数）": {
        "主要成分": {
          "Ti": "余量",
          "Al": "5.8 ~6.8",
          "Si": "0.20~0.35",
          "V": "",
          "Cr": "",
          "Mn": "",
          "Cu": "",
          "Zr": "",
          "Nb": "",
          "Mo": "8~8",
          "Ru": "",
          "Pd": "",
          "Sn": "",
          "Ta": "",
          "W": ""
        },
        "杂质，不大于": {
          "Fe": "0.40",
          "C": "0.08",
          "N": "0.05",
          "H": "0.015",
          "O": "0.15",
          "其他元素-单一": "0.10",
          "其他元素-总和": "0.40"
        }
      }
    },
    {
      "合金牌号": "TC9",
      "名义化学成分": "T-6.5A13.5Mo-2.5Sn-0.3Si",
      "化学成分（质量分数）": {
        "主要成分": {
          "Ti": "余量",
          "Al": "5.8~6.8",
          "Si": "0.2~0,4",
          "V": "",
          "Cr": "",
          "Mn": "",
          "Cu": "",
          "Zr": "",
          "Nb": "",
          "Mo": "2.8~3.8",
          "Ru": "",
          "Pd": "",
          "Sn": "1.8~2.8",
          "Ta": "",
          "W": ""
        },
        "杂质，不大于": {
          "Fe": "0.40",
          "C": "0,08",
          "N": "0,05",
          "H": "0,015",
          "O": "0.15",
          "其他元素-单一": "0.10",
          "其他元素-总和": "0.40"
        }
      }
    },
    {
      "合金牌号": "TC10",
      "名义化学成分": "Ti-6Al-6V-2Sn-0.5Cu-0.5Fe",
      "化学成分（质量分数）": {
        "主要成分": {
          "Ti": "余量",
          "Al": "5.5~6.5",
          "Si": "",
          "V": "5.5~6.5",
          "Cr": "",
          "Mn": "",
          "Cu": "0.35~1.00|0.35~1.00",
          "Zr": "",
          "Nb": "",
          "Mo": "",
          "Ru": "",
          "Pd": "",
          "Sn": "1.5~2.5",
          "Ta": "",
          "W": ""
        },
        "杂质，不大于": {
          "Fe": "0.35~1.00|0.35~1.00",
          "C": "0.08",
          "N": "0.04",
          "H": "0.015",
          "O": "0.20",
          "其他元素-单一": "0.10",
          "其他元素-总和": "0.40"
        }
      }
    },
    {
      "合金牌号": "TC11",
      "名义化学成分": "T-6.5A-3.5Mo-1.5Zr-0.3Si",
      "化学成分（质量分数）": {
        "主要成分": {
          "Ti": "余量",
          "Al": "5.8~7.0",
          "Si": "0.20~0.35",
          "V": "",
          "Cr": "",
          "Mn": "",
          "Cu": "",
          "Zr": "0.8~2.0",
          "Nb": "",
          "Mo": "",
          "Ru": "",
          "Pd": "",
          "Sn": "",
          "Ta": "",
          "W": ""
        },
        "杂质，不大于": {
          "Fe": "0.25",
          "C": "0,08",
          "N": "0,05",
          "H": "0.012",
          "O": "0.15",
          "其他元素-单一": "0.10",
          "其他元素-总和": "0.40"
        }
      }
    },
    {
      "合金牌号": "TC12",
      "名义化学成分": "T-5Al-4Mo-4Cr-2Zr-2Sn-1Nb",
      "化学成分（质量分数）": {
        "主要成分": {
          "Ti": "余量",
          "Al": "4.5~5.5",
          "Si": "",
          "V": "",
          "Cr": "3.5~4.5",
          "Mn": "",
          "Cu": "",
          "Zr": "1.5~3.0",
          "Nb": "0.5~1.5",
          "Mo": "3.5~4.5",
          "Ru": "",
          "Pd": "",
          "Sn": "1.5~2.5",
          "Ta": "",
          "W": ""
        },
        "杂质，不大于": {
          "Fe": "0.30",
          "C": "0.08",
          "N": "0.05",
          "H": "0.015",
          "O": "0.20",
          "其他元素-单一": "0.10",
          "其他元素-总和": "0.40"
        }
      }
    },
    {
      "合金牌号": "TC15",
      "名义化学成分": "T-5A12.5Fe",
      "化学成分（质量分数）": {
        "主要成分": {
          "Ti": "余量",
          "Al": "4.5 ~5.5",
          "Si": "",
          "V": "",
          "Cr": "",
          "Mn": "",
          "Cu": "",
          "Zr": "",
          "Nb": "",
          "Mo": "",
          "Ru": "",
          "Pd": "",
          "Sn": "",
          "Ta": "",
          "W": ""
        },
        "杂质，不大于": {
          "Fe": "2.0~3.0",
          "C": "0,08",
          "N": "0,05",
          "H": "0.013",
          "O": "0.20",
          "其他元素-单一": "0.10",
          "其他元素-总和": "0.40"
        }
      }
    },
    {
      "合金牌号": "TC16",
      "名义化学成分": "T-3A1-5Mo-4.5V",
      "化学成分（质量分数）": {
        "主要成分": {
          "Ti": "余量",
          "Al": "2.2 ~3.8",
          "Si": "<=0.15",
          "V": "4.0~5.0",
          "Cr": "",
          "Mn": "",
          "Cu": "",
          "Zr": "",
          "Nb": "",
          "Mo": "4.5~5.5",
          "Ru": "",
          "Pd": "",
          "Sn": "",
          "Ta": "",
          "W": ""
        },
        "杂质，不大于": {
          "Fe": "0.25",
          "C": "0,08",
          "N": "0,05",
          "H": "0,012",
          "O": "0.15",
          "其他元素-单一": "0.10",
          "其他元素-总和": "0,30"
        }
      }
    }
  ]
}

File: ilovepdf_structured_json/json/20260320105405_table_1.json
{
  "headers": [
    [
      "合金牌号",
      "名义化学成分",
      "化学成分（质量分数）/%",
      "化学成分（质量分数）/%",
      "化学成分（质量分数）/%",
      "化学成分（质量分数）/%",
      "化学成分（质量分数）/%",
      "化学成分（质量分数）/%",
      "化学成分（质量分数）/%",
      "化学成分（质量分数）/%",
      "化学成分（质量分数）/%",
      "化学成分（质量分数）/%",
      "化学成分（质量分数）/%",
      "化学成分（质量分数）/%",
      "化学成分（质量分数）/%",
      "化学成分（质量分数）/%",
      "化学成分（质量分数）/%",
      "化学成分（质量分数）/%",
      "化学成分（质量分数）/%",
      "化学成分（质量分数）/%",
      "化学成分（质量分数）/%",
      "化学成分（质量分数）/%",
      "化学成分（质量分数）/%",
      "化学成分（质量分数）/%",
      "化学成分（质量分数）/%"
    ],
    [
      "合金牌号",
      "名义化学成分",
      "主要成分",
      "主要成分",
      "主要成分",
      "主要成分",
      "主要成分",
      "主要成分",
      "主要成分",
      "主要成分",
      "主要成分",
      "主要成分",
      "主要成分",
      "主要成分",
      "主要成分",
      "主要成分",
      "主要成分",
      "主要成分",
      "杂质，不大于",
      "杂质，不大于",
      "杂质，不大于",
      "杂质，不大于",
      "杂质，不大于",
      "杂质，不大于",
      "杂质，不大于"
    ],
    [
      "合金牌号",
      "名义化学成分",
      "Ti",
      "A1",
      "!S",
      "V",
      "Cr",
      "Mn",
      "Fe",
      "Cu",
      "Zr",
      "Nb",
      "Mo",
      "Ru",
      "Pd",
      "Sn",
      "Ta",
      "W",
      "Fe",
      "C",
      "N",
      "H",
      "",
      "其他元素",
      "其他元素"
    ],
    [
      "合金牌号",
      "名义化学成分",
      "Ti",
      "A1",
      "!S",
      "V",
      "Cr",
      "Mn",
      "Fe",
      "Cu",
      "Zr",
      "Nb",
      "Mo",
      "Ru",
      "Pd",
      "Sn",
      "Ta",
      "W",
      "Fe",
      "C",
      "N",
      "H",
      "",
      "",
      "总和"
    ]
  ],
  "column_specs": [
    {
      "kind": "grade",
      "name": "合金牌号"
    },
    {
      "kind": "nominal",
      "name": "名义化学成分"
    },
    {
      "kind": "major",
      "name": "Ti"
    },
    {
      "kind": "major",
      "name": "Al"
    },
    {
      "kind": "major",
      "name": "!S"
    },
    {
      "kind": "major",
      "name": "V"
    },
    {
      "kind": "major",
      "name": "Cr"
    },
    {
      "kind": "major",
      "name": "Mn"
    },
    {
      "kind": "impurity",
      "name": "Fe"
    },
    {
      "kind": "major",
      "name": "Cu"
    },
    {
      "kind": "major",
      "name": "Zr"
    },
    {
      "kind": "major",
      "name": "Nb"
    },
    {
      "kind": "major",
      "name": "Mo"
    },
    {
      "kind": "major",
      "name": "Ru"
    },
    {
      "kind": "major",
      "name": "Pd"
    },
    {
      "kind": "major",
      "name": "Sn"
    },
    {
      "kind": "major",
      "name": "Ta"
    },
    {
      "kind": "major",
      "name": "W"
    },
    {
      "kind": "impurity",
      "name": "Fe"
    },
    {
      "kind": "impurity",
      "name": "C"
    },
    {
      "kind": "impurity",
      "name": "N"
    },
    {
      "kind": "impurity",
      "name": "H"
    },
    {
      "kind": "ignore",
      "name": "杂质，不大于"
    },
    {
      "kind": "impurity",
      "name": "其他元素"
    },
    {
      "kind": "impurity",
      "name": "其他元素-总和"
    }
  ],
  "records": [
    {
      "合金牌号": "TC17",
      "名义化学成分": "T-5Al-2Sn-2Zr-4Mo-4Cr",
      "化学成分（质量分数）": {
        "主要成分": {
          "Ti": "余量",
          "Al": "4.5~5.5",
          "!S": "",
          "V": "",
          "Cr": "3.5~4.5",
          "Mn": "",
          "Cu": "",
          "Zr": "1.5~2.5",
          "Nb": "",
          "Mo": "3.5~4.5",
          "Ru": "",
          "Pd": "",
          "Sn": "1.5~2.5",
          "Ta": "",
          "W": ""
        },
        "杂质，不大于": {
          "Fe": "0.25",
          "C": "0.05",
          "N": "0.05",
          "H": "0.0125",
          "O": "",
          "其他元素-单一": "",
          "其他元素-总和": "0.100.30"
        }
      }
    },
    {
      "合金牌号": "TC18",
      "名义化学成分": "T-5Al4.75 Mo-4.75 V-1Cr-1Fe",
      "化学成分（质量分数）": {
        "主要成分": {
          "Ti": "余量",
          "Al": "4.4 ~5.7",
          "!S": "<=0.15",
          "V": "4.0~5.5",
          "Cr": "0.5 ~1.5",
          "Mn": "",
          "Cu": "",
          "Zr": "<=0.30",
          "Nb": "",
          "Mo": "4.0~5.5",
          "Ru": "",
          "Pd": "",
          "Sn": "",
          "Ta": "",
          "W": ""
        },
        "杂质，不大于": {
          "Fe": "0.5~1.5",
          "C": "0.08",
          "N": "0.05",
          "H": "0.015",
          "O": "",
          "其他元素-单一": "",
          "其他元素-总和": "0.10"
        }
      }
    },
    {
      "合金牌号": "TC19",
      "名义化学成分": "T-6A1-2Sn-4Zr-6Mo",
      "化学成分（质量分数）": {
        "主要成分": {
          "Ti": "余量",
          "Al": "5.5 ~6.5",
          "!S": "",
          "V": "",
          "Cr": "",
          "Mn": "",
          "Cu": "",
          "Zr": "3.5 ~4.5",
          "Nb": "",
          "Mo": "5.5~6.5",
          "Ru": "",
          "Pd": "",
          "Sn": "1.75~2.25",
          "Ta": "",
          "W": ""
        },
        "杂质，不大于": {
          "Fe": "0.15",
          "C": "0,04",
          "N": "0,04",
          "H": "0,0125",
          "O": "",
          "其他元素-单一": "",
          "其他元素-总和": "0.10"
        }
      }
    },
    {
      "合金牌号": "TC20",
      "名义化学成分": "T-6AI7Nb",
      "化学成分（质量分数）": {
        "主要成分": {
          "Ti": "余量",
          "Al": "5.5~6.5",
          "!S": "",
          "V": "",
          "Cr": "",
          "Mn": "",
          "Cu": "",
          "Zr": "",
          "Nb": "6.5~7.5",
          "Mo": "",
          "Ru": "",
          "Pd": "",
          "Sn": "",
          "Ta": "<=0.5",
          "W": ""
        },
        "杂质，不大于": {
          "Fe": "0.25",
          "C": "0,08",
          "N": "0,05",
          "H": "0.009",
          "O": "",
          "其他元素-单一": "",
          "其他元素-总和": "0.10"
        }
      }
    },
    {
      "合金牌号": "TC21",
      "名义化学成分": "T-6Al-2Mo-2Nb-2Zr-2Sn-1.5Cr",
      "化学成分（质量分数）": {
        "主要成分": {
          "Ti": "余量",
          "Al": "5.2~6.8",
          "!S": "",
          "V": "",
          "Cr": "0′~6°0",
          "Mn": "",
          "Cu": "",
          "Zr": "1.6~2.5",
          "Nb": "1.7~2.3",
          "Mo": "2.2~3.3",
          "Ru": "",
          "Pd": "",
          "Sn": "1.6~2.5",
          "Ta": "",
          "W": ""
        },
        "杂质，不大于": {
          "Fe": "0.15",
          "C": "0.08",
          "N": "0.05",
          "H": "0.015",
          "O": "",
          "其他元素-单一": "",
          "其他元素-总和": "0.10"
        }
      }
    },
    {
      "合金牌号": "TC22",
      "名义化学成分": "T-6A1-4 V-0,05Pd",
      "化学成分（质量分数）": {
        "主要成分": {
          "Ti": "余量",
          "Al": "5.50~6.75",
          "!S": "",
          "V": "3.5 ~4.5",
          "Cr": "",
          "Mn": "",
          "Cu": "",
          "Zr": "",
          "Nb": "",
          "Mo": "",
          "Ru": "",
          "Pd": "0,04~0.08",
          "Sn": "",
          "Ta": "",
          "W": ""
        },
        "杂质，不大于": {
          "Fe": "0.40",
          "C": "0,08",
          "N": "0,05",
          "H": "0,015",
          "O": "",
          "其他元素-单一": "",
          "其他元素-总和": "0.10"
        }
      }
    },
    {
      "合金牌号": "TC23",
      "名义化学成分": "T-6A-4 V-0.1Ru",
      "化学成分（质量分数）": {
        "主要成分": {
          "Ti": "余量",
          "Al": "5.50 ~6.75",
          "!S": "",
          "V": "3.5 ~ 4.5",
          "Cr": "",
          "Mn": "",
          "Cu": "",
          "Zr": "",
          "Nb": "",
          "Mo": "",
          "Ru": "0.08~0.14",
          "Pd": "",
          "Sn": "",
          "Ta": "",
          "W": ""
        },
        "杂质，不大于": {
          "Fe": "0.25",
          "C": "0.08",
          "N": "0.05",
          "H": "0.015",
          "O": "",
          "其他元素-单一": "",
          "其他元素-总和": "0.10"
        }
      }
    },
    {
      "合金牌号": "TC24",
      "名义化学成分": "T-4.5Al3V-2Mo-2Fe",
      "化学成分（质量分数）": {
        "主要成分": {
          "Ti": "余量",
          "Al": "4.0~5.0",
          "!S": "",
          "V": "",
          "Cr": "",
          "Mn": "",
          "Cu": "",
          "Zr": "",
          "Nb": "",
          "Mo": "1.8~2.2",
          "Ru": "",
          "Pd": "",
          "Sn": "",
          "Ta": "",
          "W": ""
        },
        "杂质，不大于": {
          "Fe": "1.7~2.3",
          "C": "0,05",
          "N": "0,05",
          "H": "0.010",
          "O": "",
          "其他元素-单一": "",
          "其他元素-总和": "0.10"
        }
      }
    },
    {
      "合金牌号": "TC25",
      "名义化学成分": "T-6.5Al-2Mo-1Zr-1Sn-1 W-0.2Si",
      "化学成分（质量分数）": {
        "主要成分": {
          "Ti": "余量",
          "Al": "6.2~7.2",
          "!S": "0.10~0.25",
          "V": "",
          "Cr": "",
          "Mn": "",
          "Cu": "",
          "Zr": "5°2~8°0",
          "Nb": "",
          "Mo": "1.5~2.5",
          "Ru": "",
          "Pd": "",
          "Sn": "0.8~2.5",
          "Ta": "",
          "W": "0.5~1.5"
        },
        "杂质，不大于": {
          "Fe": "0.15",
          "C": "0.10",
          "N": "0.04",
          "H": "0.012",
          "O": "",
          "其他元素-单一": "",
          "其他元素-总和": "0.10"
        }
      }
    },
    {
      "合金牌号": "TC26",
      "名义化学成分": "T-13Nb-13Zr",
      "化学成分（质量分数）": {
        "主要成分": {
          "Ti": "余量",
          "Al": "",
          "!S": "",
          "V": "",
          "Cr": "",
          "Mn": "",
          "Cu": "",
          "Zr": "12.5~14.0",
          "Nb": "12.5~14.0",
          "Mo": "",
          "Ru": "",
          "Pd": "",
          "Sn": "",
          "Ta": "",
          "W": ""
        },
        "杂质，不大于": {
          "Fe": "0.25",
          "C": "0.08",
          "N": "0.05",
          "H": "0.012",
          "O": "",
          "其他元素-单一": "",
          "其他元素-总和": "0.10"
        }
      }
    },
    {
      "合金牌号": "TC28",
      "名义化学成分": "Ti-6.5Al1Mo-1Fe",
      "化学成分（质量分数）": {
        "主要成分": {
          "Ti": "余量",
          "Al": "5.0~8.0",
          "!S": "",
          "V": "",
          "Cr": "",
          "Mn": "",
          "Cu": "",
          "Zr": "",
          "Nb": "",
          "Mo": "0.2~2.0",
          "Ru": "",
          "Pd": "",
          "Sn": "",
          "Ta": "",
          "W": ""
        },
        "杂质，不大于": {
          "Fe": "0.5 ~2.0",
          "C": "0.10",
          "N": "",
          "H": "0.015",
          "O": "",
          "其他元素-单一": "",
          "其他元素-总和": "0.10"
        }
      }
    },
    {
      "合金牌号": "TC29",
      "名义化学成分": "T-4,5A1-7Mo-2Fe",
      "化学成分（质量分数）": {
        "主要成分": {
          "Ti": "余量",
          "Al": "3.5~5.5",
          "!S": "<=0.5",
          "V": "",
          "Cr": "",
          "Mn": "",
          "Cu": "",
          "Zr": "",
          "Nb": "",
          "Mo": "6.0~8.0",
          "Ru": "",
          "Pd": "",
          "Sn": "",
          "Ta": "",
          "W": ""
        },
        "杂质，不大于": {
          "Fe": "0.8~3.0",
          "C": "0.10",
          "N": "",
          "H": "0,015",
          "O": "",
          "其他元素-单一": "",
          "其他元素-总和": "0.10"
        }
      }
    },
    {
      "合金牌号": "TC30",
      "名义化学成分": "T-5Al-3Mo-1V",
      "化学成分（质量分数）": {
        "主要成分": {
          "Ti": "余量",
          "Al": "3.5 ~6.3",
          "!S": "<=0.15",
          "V": "6′I~6°0",
          "Cr": "",
          "Mn": "",
          "Cu": "",
          "Zr": "<=0.30",
          "Nb": "",
          "Mo": "2.5~3.8",
          "Ru": "",
          "Pd": "",
          "Sn": "",
          "Ta": "",
          "W": ""
        },
        "杂质，不大于": {
          "Fe": "0.30",
          "C": "0.10",
          "N": "0.05",
          "H": "0.015",
          "O": "",
          "其他元素-单一": "",
          "其他元素-总和": "0.10"
        }
      }
    },
    {
      "合金牌号": "TC31",
      "名义化学成分": "T-6.5A1-3Sn-3Zr-3Nb-3Mo-1W-0.2Si",
      "化学成分（质量分数）": {
        "主要成分": {
          "Ti": "余量",
          "Al": "6.0~7.2",
          "!S": "0.1~0.5",
          "V": "",
          "Cr": "",
          "Mn": "",
          "Cu": "",
          "Zr": "2.5~3.2",
          "Nb": "1.0~3.2",
          "Mo": "1.0~3.2",
          "Ru": "",
          "Pd": "",
          "Sn": "2.5~3.2",
          "Ta": "",
          "W": "0.3~1.2"
        },
        "杂质，不大于": {
          "Fe": "0.25",
          "C": "0.10",
          "N": "0,05",
          "H": "0.015",
          "O": "",
          "其他元素-单一": "",
          "其他元素-总和": "0.10"
        }
      }
    },
    {
      "合金牌号": "TC32",
      "名义化学成分": "T-5AI-3Mo-3Cr-1Zr-0.15Si",
      "化学成分（质量分数）": {
        "主要成分": {
          "Ti": "余量",
          "Al": "4.5 ~5.5",
          "!S": "0.1~0,2",
          "V": "",
          "Cr": "",
          "Mn": "",
          "Cu": "",
          "Zr": "0.5~1.5",
          "Nb": "",
          "Mo": "2.5 ~3.5",
          "Ru": "",
          "Pd": "",
          "Sn": "",
          "Ta": "",
          "W": ""
        },
        "杂质，不大于": {
          "Fe": "0.30",
          "C": "0,08",
          "N": "0,05",
          "H": "0,012 5",
          "O": "",
          "其他元素-单一": "",
          "其他元素-总和": "0.10"
        }
      }
    }
  ]
}

File: ilovepdf_structured_json/json/20260320105525_table_1.json
{
  "headers": [
    [
      "表A.1 删除的钛及钛合金牌号和化学成分化学成分（质量分数）/%",
      "表A.1 删除的钛及钛合金牌号和化学成分化学成分（质量分数）/%",
      "表A.1 删除的钛及钛合金牌号和化学成分化学成分（质量分数）/%",
      "表A.1 删除的钛及钛合金牌号和化学成分化学成分（质量分数）/%",
      "表A.1 删除的钛及钛合金牌号和化学成分化学成分（质量分数）/%",
      "表A.1 删除的钛及钛合金牌号和化学成分化学成分（质量分数）/%",
      "表A.1 删除的钛及钛合金牌号和化学成分化学成分（质量分数）/%",
      "表A.1 删除的钛及钛合金牌号和化学成分化学成分（质量分数）/%",
      "表A.1 删除的钛及钛合金牌号和化学成分化学成分（质量分数）/%",
      "表A.1 删除的钛及钛合金牌号和化学成分化学成分（质量分数）/%",
      "表A.1 删除的钛及钛合金牌号和化学成分化学成分（质量分数）/%",
      "表A.1 删除的钛及钛合金牌号和化学成分化学成分（质量分数）/%",
      "表A.1 删除的钛及钛合金牌号和化学成分化学成分（质量分数）/%",
      "表A.1 删除的钛及钛合金牌号和化学成分化学成分（质量分数）/%",
      "表A.1 删除的钛及钛合金牌号和化学成分化学成分（质量分数）/%",
      "表A.1 删除的钛及钛合金牌号和化学成分化学成分（质量分数）/%",
      "表A.1 删除的钛及钛合金牌号和化学成分化学成分（质量分数）/%",
      "表A.1 删除的钛及钛合金牌号和化学成分化学成分（质量分数）/%",
      "表A.1 删除的钛及钛合金牌号和化学成分化学成分（质量分数）/%",
      "表A.1 删除的钛及钛合金牌号和化学成分化学成分（质量分数）/%"
    ],
    [
      "表A.1 删除的钛及钛合金牌号和化学成分化学成分（质量分数）/%",
      "表A.1 删除的钛及钛合金牌号和化学成分化学成分（质量分数）/%",
      "表A.1 删除的钛及钛合金牌号和化学成分化学成分（质量分数）/%",
      "表A.1 删除的钛及钛合金牌号和化学成分化学成分（质量分数）/%",
      "表A.1 删除的钛及钛合金牌号和化学成分化学成分（质量分数）/%",
      "表A.1 删除的钛及钛合金牌号和化学成分化学成分（质量分数）/%",
      "表A.1 删除的钛及钛合金牌号和化学成分化学成分（质量分数）/%",
      "表A.1 删除的钛及钛合金牌号和化学成分化学成分（质量分数）/%",
      "表A.1 删除的钛及钛合金牌号和化学成分化学成分（质量分数）/%",
      "表A.1 删除的钛及钛合金牌号和化学成分化学成分（质量分数）/%",
      "表A.1 删除的钛及钛合金牌号和化学成分化学成分（质量分数）/%",
      "表A.1 删除的钛及钛合金牌号和化学成分化学成分（质量分数）/%",
      "表A.1 删除的钛及钛合金牌号和化学成分化学成分（质量分数）/%",
      "表A.1 删除的钛及钛合金牌号和化学成分化学成分（质量分数）/%",
      "表A.1 删除的钛及钛合金牌号和化学成分化学成分（质量分数）/%",
      "表A.1 删除的钛及钛合金牌号和化学成分化学成分（质量分数）/%",
      "表A.1 删除的钛及钛合金牌号和化学成分化学成分（质量分数）/%",
      "表A.1 删除的钛及钛合金牌号和化学成分化学成分（质量分数）/%",
      "表A.1 删除的钛及钛合金牌号和化学成分化学成分（质量分数）/%",
      "表A.1 删除的钛及钛合金牌号和化学成分化学成分（质量分数）/%",
      "合金牌号",
      "名义化学成分"
    ],
    [
      "",
      "",
      "主要成分",
      "主要成分",
      "主要成分",
      "主要成分",
      "主要成分",
      "主要成分",
      "主要成分",
      "主要成分",
      "主要成分",
      "杂质，不大于",
      "杂质，不大于",
      "杂质，不大于",
      "杂质，不大于",
      "杂质，不大于",
      "杂质，不大于",
      "杂质，不大于"
    ]
  ],
  "column_specs": [
    {
      "kind": "grade",
      "name": "合金牌号"
    },
    {
      "kind": "other",
      "name": "Al"
    },
    {
      "kind": "other",
      "name": "Al"
    },
    {
      "kind": "other",
      "name": "Al"
    },
    {
      "kind": "other",
      "name": "Al"
    },
    {
      "kind": "other",
      "name": "Al"
    },
    {
      "kind": "other",
      "name": "Al"
    },
    {
      "kind": "other",
      "name": "Al"
    },
    {
      "kind": "other",
      "name": "Al"
    },
    {
      "kind": "other",
      "name": "Al"
    },
    {
      "kind": "other",
      "name": "Al"
    },
    {
      "kind": "other",
      "name": "Al"
    },
    {
      "kind": "other",
      "name": "Al"
    },
    {
      "kind": "other",
      "name": "Al"
    },
    {
      "kind": "other",
      "name": "Al"
    },
    {
      "kind": "other",
      "name": "Al"
    },
    {
      "kind": "other",
      "name": "Al"
    },
    {
      "kind": "other",
      "name": "Al"
    },
    {
      "kind": "other",
      "name": "Al"
    },
    {
      "kind": "other",
      "name": "Al"
    },
    {
      "kind": "ignore",
      "name": "合金牌号"
    },
    {
      "kind": "nominal",
      "name": "名义化学成分"
    }
  ],
  "records": [
    {
      "合金牌号": "Ti",
      "名义化学成分": "",
      "化学成分（质量分数）": {
        "主要成分": {},
        "杂质，不大于": {
          "Fe": "",
          "C": "",
          "N": "",
          "H": "",
          "O": "",
          "其他元素-单一": "",
          "其他元素-总和": ""
        }
      },
      "其他字段": {
        "Al": "其他元素"
      }
    },
    {
      "合金牌号": "Ti",
      "名义化学成分": "",
      "化学成分（质量分数）": {
        "主要成分": {},
        "杂质，不大于": {
          "Fe": "",
          "C": "",
          "N": "",
          "H": "",
          "O": "",
          "其他元素-单一": "",
          "其他元素-总和": ""
        }
      },
      "其他字段": {
        "Al": "总和"
      }
    },
    {
      "合金牌号": "TAD",
      "名义化学成分": "名义化学成分",
      "化学成分（质量分数）": {
        "主要成分": {},
        "杂质，不大于": {
          "Fe": "",
          "C": "",
          "N": "",
          "H": "",
          "O": "",
          "其他元素-单一": "",
          "其他元素-总和": ""
        }
      },
      "其他字段": {
        "Al": "0,05"
      }
    },
    {
      "合金牌号": "TA8",
      "名义化学成分": "名义化学成分",
      "化学成分（质量分数）": {
        "主要成分": {},
        "杂质，不大于": {
          "Fe": "",
          "C": "",
          "N": "",
          "H": "",
          "O": "",
          "其他元素-单一": "",
          "其他元素-总和": ""
        }
      },
      "其他字段": {
        "Al": "0.40"
      }
    },
    {
      "合金牌号": "TB1",
      "名义化学成分": "名义化学成分",
      "化学成分（质量分数）": {
        "主要成分": {},
        "杂质，不大于": {
          "Fe": "",
          "C": "",
          "N": "",
          "H": "",
          "O": "",
          "其他元素-单一": "",
          "其他元素-总和": ""
        }
      },
      "其他字段": {
        "Al": "0.40"
      }
    },
    {
      "合金牌号": "TC5",
      "名义化学成分": "",
      "化学成分（质量分数）": {
        "主要成分": {},
        "杂质，不大于": {
          "Fe": "",
          "C": "",
          "N": "",
          "H": "",
          "O": "",
          "其他元素-单一": "",
          "其他元素-总和": ""
        }
      },
      "其他字段": {
        "Al": "0.40"
      }
    },
    {
      "合金牌号": "TC7",
      "名义化学成分": "",
      "化学成分（质量分数）": {
        "主要成分": {},
        "杂质，不大于": {
          "Fe": "",
          "C": "",
          "N": "",
          "H": "",
          "O": "",
          "其他元素-单一": "",
          "其他元素-总和": ""
        }
      },
      "其他字段": {
        "Al": "0.40"
      }
    }
  ]
}

File: ilovepdf_structured_json/json/20260320105611_table_1.json
{
  "headers": [
    [
      "合金牌号",
      "名义化学成分",
      "化学成分（质量分数）/%",
      "化学成分（质量分数）/%",
      "化学成分（质量分数）/%",
      "化学成分（质量分数）/%",
      "化学成分（质量分数）/%",
      "化学成分（质量分数）/%",
      "化学成分（质量分数）/%",
      "化学成分（质量分数）/%",
      "化学成分（质量分数）/%",
      "化学成分（质量分数）/%",
      "化学成分（质量分数）/%",
      "化学成分（质量分数）/%",
      "化学成分（质量分数）/%",
      "化学成分（质量分数）/%",
      "化学成分（质量分数）/%",
      "化学成分（质量分数）/%",
      "化学成分（质量分数）/%",
      "化学成分（质量分数）/%"
    ],
    [
      "合金牌号",
      "名义化学成分",
      "主要成分",
      "主要成分",
      "主要成分",
      "主要成分",
      "主要成分",
      "主要成分",
      "主要成分",
      "主要成分",
      "主要成分",
      "主要成分",
      "主要成分",
      "",
      "",
      "",
      "杂质，不大于"
    ],
    [
      "合金牌号",
      "名义化学成分",
      "Ti",
      "A1",
      "Si",
      "V",
      "Cr",
      "Fe",
      "Zr",
      "Nb",
      "Mo",
      "Pd",
      "Sn",
      "Fe",
      "C",
      "N",
      "H",
      "O",
      "其他元素",
      "其他元素"
    ],
    [
      "合金牌号",
      "名义化学成分",
      "Ti",
      "A1",
      "Si",
      "V",
      "Cr",
      "Fe",
      "Zr",
      "Nb",
      "Mo",
      "Pd",
      "Sn",
      "Fe",
      "C",
      "N",
      "H",
      "O",
      "单一",
      "总和"
    ]
  ],
  "column_specs": [
    {
      "kind": "grade",
      "name": "合金牌号"
    },
    {
      "kind": "nominal",
      "name": "名义化学成分"
    },
    {
      "kind": "major",
      "name": "Ti"
    },
    {
      "kind": "major",
      "name": "Al"
    },
    {
      "kind": "major",
      "name": "Si"
    },
    {
      "kind": "major",
      "name": "V"
    },
    {
      "kind": "major",
      "name": "Cr"
    },
    {
      "kind": "impurity",
      "name": "Fe"
    },
    {
      "kind": "major",
      "name": "Zr"
    },
    {
      "kind": "major",
      "name": "Nb"
    },
    {
      "kind": "major",
      "name": "Mo"
    },
    {
      "kind": "major",
      "name": "Pd"
    },
    {
      "kind": "major",
      "name": "Sn"
    },
    {
      "kind": "impurity",
      "name": "Fe"
    },
    {
      "kind": "impurity",
      "name": "C"
    },
    {
      "kind": "impurity",
      "name": "N"
    },
    {
      "kind": "impurity",
      "name": "H"
    },
    {
      "kind": "impurity",
      "name": "O"
    },
    {
      "kind": "impurity",
      "name": "其他元素-单一"
    },
    {
      "kind": "impurity",
      "name": "其他元素-总和"
    }
  ],
  "records": [
    {
      "合金牌号": "TB2",
      "名义化学成分": "T-5Mo-5V-8Cr-3A1",
      "化学成分（质量分数）": {
        "主要成分": {
          "Ti": "余量",
          "Al": "2.5 ~3.5",
          "Si": "",
          "V": "4.7 ~5.7",
          "Cr": "7.5 ~8.5",
          "Zr": "",
          "Nb": "",
          "Mo": "4.7 ~5.7",
          "Pd": "",
          "Sn": ""
        },
        "杂质，不大于": {
          "Fe": "0.30",
          "C": "0,05",
          "N": "0.04",
          "H": "0.015",
          "O": "0.15",
          "其他元素-单一": "0.10",
          "其他元素-总和": "0.40"
        }
      }
    },
    {
      "合金牌号": "TB3",
      "名义化学成分": "T-3.5A1-10Mo-8V-1Fe",
      "化学成分（质量分数）": {
        "主要成分": {
          "Ti": "余量",
          "Al": "2.7 ~3.7",
          "Si": "",
          "V": "7.5~8.5",
          "Cr": "",
          "Zr": "",
          "Nb": "",
          "Mo": "9.5 ~11.0",
          "Pd": "",
          "Sn": ""
        },
        "杂质，不大于": {
          "Fe": "0,8 ~1.2",
          "C": "0,05",
          "N": "0.04",
          "H": "0.015",
          "O": "0.15",
          "其他元素-单一": "0.10",
          "其他元素-总和": "0.40"
        }
      }
    }
  ]
}

File: ilovepdf_structured_json/json/20260320105628_table_1.json
{
  "headers": [
    [
      "合金牌号",
      "名义化学成分",
      "化学成分（质量分数）/%",
      "化学成分（质量分数）/%",
      "化学成分（质量分数）/%",
      "化学成分（质量分数）/%",
      "化学成分（质量分数）/%",
      "化学成分（质量分数）/%",
      "化学成分（质量分数）/%",
      "化学成分（质量分数）/%",
      "化学成分（质量分数）/%",
      "化学成分（质量分数）/%",
      "化学成分（质量分数）/%",
      "化学成分（质量分数）/%",
      "化学成分（质量分数）/%",
      "化学成分（质量分数）/%",
      "化学成分（质量分数）/%",
      "化学成分（质量分数）/%",
      "化学成分（质量分数）/%",
      "化学成分（质量分数）/%"
    ],
    [
      "合金牌号",
      "名义化学成分",
      "主要成分",
      "主要成分",
      "主要成分",
      "主要成分",
      "主要成分",
      "主要成分",
      "主要成分",
      "主要成分",
      "主要成分",
      "",
      "",
      "",
      "",
      "",
      "杂质，不大于",
      "杂质，不大于",
      "杂质，不大于",
      "杂质，不大于"
    ],
    [
      "合金牌号",
      "名义化学成分",
      "Ti",
      "A1",
      "!S",
      "V",
      "Cr",
      "Fe",
      "Zr",
      "Nb",
      "Mo",
      "Pd",
      "Sn",
      "Fe",
      "C",
      "N",
      "H",
      "O",
      "其他元素",
      "其他元素"
    ],
    [
      "合金牌号",
      "名义化学成分",
      "Ti",
      "A1",
      "!S",
      "V",
      "Cr",
      "Fe",
      "Zr",
      "Nb",
      "Mo",
      "Pd",
      "Sn",
      "Fe",
      "C",
      "N",
      "H",
      "O",
      "单一",
      "总和"
    ]
  ],
  "column_specs": [
    {
      "kind": "grade",
      "name": "合金牌号"
    },
    {
      "kind": "nominal",
      "name": "名义化学成分"
    },
    {
      "kind": "major",
      "name": "Ti"
    },
    {
      "kind": "major",
      "name": "Al"
    },
    {
      "kind": "major",
      "name": "!S"
    },
    {
      "kind": "major",
      "name": "V"
    },
    {
      "kind": "major",
      "name": "Cr"
    },
    {
      "kind": "impurity",
      "name": "Fe"
    },
    {
      "kind": "major",
      "name": "Zr"
    },
    {
      "kind": "major",
      "name": "Nb"
    },
    {
      "kind": "major",
      "name": "Mo"
    },
    {
      "kind": "major",
      "name": "Pd"
    },
    {
      "kind": "major",
      "name": "Sn"
    },
    {
      "kind": "impurity",
      "name": "Fe"
    },
    {
      "kind": "impurity",
      "name": "C"
    },
    {
      "kind": "impurity",
      "name": "N"
    },
    {
      "kind": "impurity",
      "name": "H"
    },
    {
      "kind": "impurity",
      "name": "O"
    },
    {
      "kind": "impurity",
      "name": "其他元素-单一"
    },
    {
      "kind": "impurity",
      "name": "其他元素-总和"
    }
  ],
  "records": [
    {
      "合金牌号": "TB5",
      "名义化学成分": "T-15V-3A1-3Cr-3Sn",
      "化学成分（质量分数）": {
        "主要成分": {
          "Ti": "余量",
          "Al": "2.5 ~3.5",
          "!S": "",
          "V": "14.0~16.0",
          "Cr": "2.5 ~3.5",
          "Zr": "",
          "Nb": "",
          "Mo": "",
          "Pd": "",
          "Sn": "2.5~3.5"
        },
        "杂质，不大于": {
          "Fe": "0.25",
          "C": "0,05",
          "N": "0.05",
          "H": "0.015",
          "O": "0.15",
          "其他元素-单一": "0.10",
          "其他元素-总和": "0.30"
        }
      }
    },
    {
      "合金牌号": "TB6",
      "名义化学成分": "T-10V-2Fe-3A1",
      "化学成分（质量分数）": {
        "主要成分": {
          "Ti": "余量",
          "Al": "2.6 ~3.4",
          "!S": "",
          "V": "9.0~11.0",
          "Cr": "",
          "Zr": "",
          "Nb": "",
          "Mo": "",
          "Pd": "",
          "Sn": ""
        },
        "杂质，不大于": {
          "Fe": "1.6 ~ 2.2",
          "C": "0.05",
          "N": "0.05",
          "H": "0.012 5",
          "O": "0.13",
          "其他元素-单一": "0.10",
          "其他元素-总和": "0.30"
        }
      }
    },
    {
      "合金牌号": "TB7",
      "名义化学成分": "T-32Mo",
      "化学成分（质量分数）": {
        "主要成分": {
          "Ti": "余量",
          "Al": "",
          "!S": "",
          "V": "",
          "Cr": "",
          "Zr": "",
          "Nb": "",
          "Mo": "30,0~34.0",
          "Pd": "",
          "Sn": ""
        },
        "杂质，不大于": {
          "Fe": "0,30",
          "C": "0,08",
          "N": "0.05",
          "H": "0,015",
          "O": "0,20",
          "其他元素-单一": "0.10",
          "其他元素-总和": "0.40"
        }
      }
    },
    {
      "合金牌号": "TB8",
      "名义化学成分": "T-15Mo-3Al-2.7Nb-0.25Si",
      "化学成分（质量分数）": {
        "主要成分": {
          "Ti": "余量",
          "Al": "2.5~3.5",
          "!S": "0.15~0.25",
          "V": "",
          "Cr": "",
          "Zr": "",
          "Nb": "2.4~3.2",
          "Mo": "14.0~16.0",
          "Pd": "",
          "Sn": ""
        },
        "杂质，不大于": {
          "Fe": "0.40",
          "C": "0.05",
          "N": "0.05",
          "H": "0.015",
          "O": "0.17",
          "其他元素-单一": "0.10",
          "其他元素-总和": "0.40"
        }
      }
    },
    {
      "合金牌号": "TB9",
      "名义化学成分": "T-3AI-8V-6Cr-4 Mo-4Zr",
      "化学成分（质量分数）": {
        "主要成分": {
          "Ti": "余量",
          "Al": "3.0~4.0",
          "!S": "",
          "V": "7.5~8.5",
          "Cr": "5.5~6.5",
          "Zr": "3.5~4.5",
          "Nb": "",
          "Mo": "3.5~4.5",
          "Pd": "<=0.10",
          "Sn": ""
        },
        "杂质，不大于": {
          "Fe": "0.30",
          "C": "0,05",
          "N": "0,03",
          "H": "0,030",
          "O": "0.14",
          "其他元素-单一": "0.10",
          "其他元素-总和": "0.40"
        }
      }
    },
    {
      "合金牌号": "TB10",
      "名义化学成分": "T-5Mo-5V-2Cr-3A1",
      "化学成分（质量分数）": {
        "主要成分": {
          "Ti": "余量",
          "Al": "2.5~3.5",
          "!S": "",
          "V": "4.5 ~5.5",
          "Cr": "1.5 ~2.5",
          "Zr": "",
          "Nb": "",
          "Mo": "4.5 ~5.5",
          "Pd": "",
          "Sn": ""
        },
        "杂质，不大于": {
          "Fe": "0,30",
          "C": "0,05",
          "N": "0,04",
          "H": "0,015",
          "O": "0.15",
          "其他元素-单一": "0.10",
          "其他元素-总和": "0.40"
        }
      }
    },
    {
      "合金牌号": "TB11",
      "名义化学成分": "T-15Mo",
      "化学成分（质量分数）": {
        "主要成分": {
          "Ti": "余量",
          "Al": "",
          "!S": "",
          "V": "",
          "Cr": "",
          "Zr": "",
          "Nb": "",
          "Mo": "14.0 ~16.0",
          "Pd": "",
          "Sn": ""
        },
        "杂质，不大于": {
          "Fe": "0.10",
          "C": "0.10",
          "N": "0.05",
          "H": "0.015",
          "O": "0.20",
          "其他元素-单一": "0.10",
          "其他元素-总和": "0.40"
        }
      }
    },
    {
      "合金牌号": "TB12",
      "名义化学成分": "T-25V-15Cr-0.3Si",
      "化学成分（质量分数）": {
        "主要成分": {
          "Ti": "余量",
          "Al": "",
          "!S": "0.2~0,5",
          "V": "24,0~28.0",
          "Cr": "13.0~17,0",
          "Zr": "",
          "Nb": "",
          "Mo": "",
          "Pd": "",
          "Sn": ""
        },
        "杂质，不大于": {
          "Fe": "0.25",
          "C": "0,10",
          "N": "0,03",
          "H": "0.015",
          "O": "0.15",
          "其他元素-单一": "0.10",
          "其他元素-总和": "0.30"
        }
      }
    },
    {
      "合金牌号": "TB13",
      "名义化学成分": "T-4A-22V",
      "化学成分（质量分数）": {
        "主要成分": {
          "Ti": "余量",
          "Al": "3.0~4.5",
          "!S": "",
          "V": "20.0~23.0",
          "Cr": "",
          "Zr": "",
          "Nb": "",
          "Mo": "",
          "Pd": "",
          "Sn": ""
        },
        "杂质，不大于": {
          "Fe": "0.15",
          "C": "0.05",
          "N": "0.03",
          "H": "0.010",
          "O": "0.18",
          "其他元素-单一": "0.10",
          "其他元素-总和": "0.40"
        }
      }
    },
    {
      "合金牌号": "TB14*",
      "名义化学成分": "T-45Nb",
      "化学成分（质量分数）": {
        "主要成分": {
          "Ti": "余量",
          "Al": "",
          "!S": "<=0,03",
          "V": "",
          "Cr": "<=0.02",
          "Zr": "",
          "Nb": "42.0~47.0",
          "Mo": "",
          "Pd": "",
          "Sn": ""
        },
        "杂质，不大于": {
          "Fe": "0,03",
          "C": "0,04",
          "N": "0,03",
          "H": "0,0035",
          "O": "0.16",
          "其他元素-单一": "0.10",
          "其他元素-总和": "0.30"
        }
      }
    },
    {
      "合金牌号": "TB15",
      "名义化学成分": "T-4Al5V-6Cr-5Mo",
      "化学成分（质量分数）": {
        "主要成分": {
          "Ti": "余量",
          "Al": "3.5 ~4.5",
          "!S": "",
          "V": "4.5~5.5",
          "Cr": "5.0 ~6.5",
          "Zr": "",
          "Nb": "",
          "Mo": "4.5~5.5",
          "Pd": "",
          "Sn": ""
        },
        "杂质，不大于": {
          "Fe": "0.30",
          "C": "0.10",
          "N": "0.05",
          "H": "0.015",
          "O": "0.15",
          "其他元素-单一": "0.10",
          "其他元素-总和": "0.30"
        }
      }
    },
    {
      "合金牌号": "TB16",
      "名义化学成分": "Ti-3Al-5 V-6Cr-5 Mo",
      "化学成分（质量分数）": {
        "主要成分": {
          "Ti": "余量",
          "Al": "2.5 ~3.5",
          "!S": "",
          "V": "4.5 ~5.7",
          "Cr": "5.5 ~6.5",
          "Zr": "",
          "Nb": "",
          "Mo": "4.5 ~5.7",
          "Pd": "",
          "Sn": ""
        },
        "杂质，不大于": {
          "Fe": "0.30",
          "C": "0.05",
          "N": "0.04",
          "H": "0.015",
          "O": "0.15",
          "其他元素-单一": "0.10",
          "其他元素-总和": "0.40"
        }
      }
    },
    {
      "合金牌号": "TB17",
      "名义化学成分": "T-6,5Mo-2.5Cr-2V-2Nb-1Sn-1Zr-4A1",
      "化学成分（质量分数）": {
        "主要成分": {
          "Ti": "余量",
          "Al": "3.5 ~5.5",
          "!S": "<=0.15",
          "V": "1.0~3.0",
          "Cr": "2.0 ~3.5",
          "Zr": "0.5 ~2.5",
          "Nb": "1.5 ~3.0",
          "Mo": "5.0~7,5",
          "Pd": "",
          "Sn": "0.5~2.5"
        },
        "杂质，不大于": {
          "Fe": "0.15",
          "C": "0,08",
          "N": "0,05",
          "H": "0,015",
          "O": "0,13",
          "其他元素-单一": "0.10",
          "其他元素-总和": "0,40"
        }
      }
    }
  ]
}
