Repository: yunguanghe/Materials-Research-Pre-research-Platform

# Materials Agent

这是一个面向材料研究场景的智能工作台项目，包含：

- 本地合金材料 JSON 检索
- CIF 文件下载与解析
- 初始结构与弛豫后结构对比
- 基于 MatterSim 的结构弛豫与候选快排
- 网页聊天前端

## 主要文件

- `chat.py`
  前端与后端总控入口，负责对话、路由、结果展示
- `matesim_dft.py`
  候选结构弛豫、数值指标提取、候选快排
- `parse_cif.py`
  单个 CIF 解析与两个 CIF 的横向对比
- `download_mp_cif.py`
  从 Materials Project 按体系或化学式下载 CIF
- `pdf_table_pipeline.py`
  表格图片转结构化 JSON
- `bigmodle/extract_alloy_tables_with_gemini.py`
  使用大模型抽取合金表格内容

## 项目能力

### 1. 本地材料检索

系统可从本地 JSON 材料库中检索：

- 合金牌号
- 名义化学成分
- 主要成分
- 杂质要求

### 2. 结构文件处理

系统支持：

- 下载 CIF 到本地
- 解析单个 CIF
- 对比 `input.cif` 与 `relaxed.cif`

File: ilovepdf_structured_json/materials/TC10.json
{
  "合金牌号": "TC10",
  "名义化学成分": "Ti-6Al-6V-2Sn-0.5Cu-0.5Fe",
  "化学成分（质量分数）": {
    "主要成分": {
      "Ti": "余量",
      "Al": "5.5~6.5",
      "Si": "",
      "V": "5.5~6.5",
      "Cr": "",
      "Mn": "",
      "Fe": "0.35~1.00"
      "Cu": "0.35~1.00",
      "Zr": "",
      "Nb": "",
      "Mo": "",
      "Ru": "",
      "Pd": "",
      "Sn": "1.5~2.5",
      "Ta": "",
      "W": ""
    },
    "杂质，不大于": {
      "Fe": "",
      "C": "0.08",
      "N": "0.04",
      "H": "0.015",
      "O": "0.20",
      "其他元素-单一": "0.10",
      "其他元素-总和": "0.40"
    }
  }
}

File: ilovepdf_structured_json/materials/TC11.json
{
  "合金牌号": "TC11",
  "名义化学成分": "Ti-6.5A-3.5Mo-1.5Zr-0.3Si",
  "化学成分（质量分数）": {
    "主要成分": {
      "Ti": "余量",
      "Al": "5.8~7.0",
      "Si": "0.20~0.35",
      "V": "",
      "Cr": "",
      "Mn": "",
       "Fe":"",
      "Cu": "",
      "Zr": "0.8~2.0",
      "Nb": "",
      "Mo": "2.8~3.8",
      "Ru": "",
      "Pd": "",
      "Sn": "",
      "Ta": "",
      "W": ""
    },
    "杂质，不大于": {
      "Fe": "0.25",
      "C": "0,08",
      "N": "0,05",
      "H": "0.012",
      "O": "0.15",
      "其他元素-单一": "0.10",
      "其他元素-总和": "0.40"
    }
  }
}

File: ilovepdf_structured_json/materials/TC12.json
{
  "合金牌号": "TC12",
  "名义化学成分": "Ti-5Al-4Mo-4Cr-2Zr-2Sn-1Nb",
  "化学成分（质量分数）": {
    "主要成分": {
      "Ti": "余量",
      "Al": "4.5~5.5",
      "Si": "",
      "V": "",
      "Cr": "3.5~4.5",
      "Mn": "",
      "Fe":"",
      "Cu": "",
      "Zr": "1.5~3.0",
      "Nb": "0.5~1.5",
      "Mo": "3.5~4.5",
      "Ru": "",
      "Pd": "",
      "Sn": "1.5~2.5",
      "Ta": "",
      "W": ""
    },
    "杂质，不大于": {
      "Fe": "0.30",
      "C": "0.08",
      "N": "0.05",
      "H": "0.015",
      "O": "0.20",
      "其他元素-单一": "0.10",
      "其他元素-总和": "0.40"
    }
  }
}

File: ilovepdf_structured_json/materials/TC15.json
{
  "合金牌号": "TC15",
  "名义化学成分": "Ti-5A1-2.5Fe",
  "化学成分（质量分数）": {
    "主要成分": {
      "Ti": "余量",
      "Al": "4.5 ~5.5",
      "Si": "",
      "V": "",
      "Cr": "",
      "Mn": "",
      "Fe": "2.0~3.0",
      "Cu": "",
      "Zr": "",
      "Nb": "",
      "Mo": "",
      "Ru": "",
      "Pd": "",
      "Sn": "",
      "Ta": "",
      "W": ""
    },
    "杂质，不大于": {
      "Fe": "",
      "C": "0,08",
      "N": "0,05",
      "H": "0.013",
      "O": "0.20",
      "其他元素-单一": "0.10",
      "其他元素-总和": "0.40"
    }
  }
}

File: ilovepdf_structured_json/materials/TC16.json
{
  "合金牌号": "TC16",
  "名义化学成分": "Ti-3A1-5Mo-4.5V",
  "化学成分（质量分数）": {
    "主要成分": {
      "Ti": "余量",
      "Al": "2.2 ~3.8",
      "Si": "<=0.15",
      "V": "4.0~5.0",
      "Cr": "",
      "Mn": "",
       "Fe":"",
      "Cu": "",
      "Zr": "",
      "Nb": "",
      "Mo": "4.5~5.5",
      "Ru": "",
      "Pd": "",
      "Sn": "",
      "Ta": "",
      "W": ""
    },
    "杂质，不大于": {
      "Fe": "0.25",
      "C": "0,08",
      "N": "0,05",
      "H": "0,012",
      "O": "0.15",
      "其他元素-单一": "0.10",
      "其他元素-总和": "0,30"
    }
  }
}

File: ilovepdf_structured_json/materials/TC17.json
{
  "合金牌号": "TC17",
  "名义化学成分": "Ti-5Al-2Sn-2Zr-4Mo-4Cr",
  "化学成分（质量分数）": {
    "主要成分": {
      "Ti": "余量",
      "Al": "4.5~5.5",
      "!S": "",
      "V": "",
      "Cr": "3.5~4.5",
      "Mn": "",
      "Fe":"",
      "Cu": "",
      "Zr": "1.5~2.5",
      "Nb": "",
      "Mo": "3.5~4.5",
      "Ru": "",
      "Pd": "",
      "Sn": "1.5~2.5",
      "Ta": "",
      "W": ""
    },
    "杂质，不大于": {
      "Fe": "0.25",
      "C": "0.05",
      "N": "0.05",
      "H": "0.0125",
      "O": "0.08~0.13",
      "其他元素-单一": "0.10",
      "其他元素-总和": "0.30"
    }
  }
}

File: ilovepdf_structured_json/materials/TC18.json
{
  "合金牌号": "TC18",
  "名义化学成分": "Ti-5Al-4.75 Mo-4.75 V-1Cr-1Fe",
  "化学成分（质量分数）": {
    "主要成分": {
      "Ti": "余量",
      "Al": "4.4 ~5.7",
      "Si": "<=0.15",
      "V": "4.0~5.5",
      "Cr": "0.5 ~1.5",
      "Mn": "",
      "Fe": "0.5~1.5",
      "Cu": "",
      "Zr": "<=0.30",
      "Nb": "",
      "Mo": "4.0~5.5",
      "Ru": "",
      "Pd": "",
      "Sn": "",
      "Ta": "",
      "W": ""
    },
    "杂质，不大于": {
      "Fe": "",
      "C": "0.08",
      "N": "0.05",
      "H": "0.015",
      "O": "",
      "其他元素-单一": "0.10",
      "其他元素-总和": "0.30"
    }
  }
}

File: ilovepdf_structured_json/materials/TC19.json
{
  "合金牌号": "TC19",
  "名义化学成分": "Ti-6A1-2Sn-4Zr-6Mo",
  "化学成分（质量分数）": {
    "主要成分": {
      "Ti": "余量",
      "Al": "5.5 ~6.5",
      "Si": "",
      "V": "",
      "Cr": "",
      "Mn": "",
      "Fe": "",
      "Cu": "",
      "Zr": "3.5 ~4.5",
      "Nb": "",
      "Mo": "5.5~6.5",
      "Ru": "",
      "Pd": "",
      "Sn": "1.75~2.25",
      "Ta": "",
      "W": ""
    },
    "杂质，不大于": {
      "Fe": "0.15",
      "C": "0,04",
      "N": "0,04",
      "H": "0,0125",
      "O": "0.15",
      "其他元素-单一": "0.10",
      "其他元素-总和": "0.40"
    }
  }
}

File: ilovepdf_structured_json/materials/TC2.json
{
  "合金牌号": "TC2",
  "名义化学成分": "Ti-4Al-1.5Mn",
  "化学成分（质量分数）": {
    "主要成分": {
      "Ti": "余量",
      "Al": "3.5 ~5.0",
      "Si": "",
      "V": "",
      "Cr": "",
      "Mn": "0.8 ~2.0",
      "Fe":"",
      "Cu": "",
      "Zr": "",
      "Nb": "",
      "Mo": "",
      "Ru": "",
      "Pd": "",
      "Sn": "",
      "Ta": "",
      "W": ""
    },
    "杂质，不大于": {
      "Fe": "0.30",
      "C": "0.08",
      "N": "0.05",
      "H": "0.012",
      "O": "0.15",
      "其他元素-单一": "0.10",
      "其他元素-总和": "0.40"
    }
  }
}

File: ilovepdf_structured_json/materials/TC20.json
{
  "合金牌号": "TC20",
  "名义化学成分": "Ti-6AI-7Nb",
  "化学成分（质量分数）": {
    "主要成分": {
      "Ti": "余量",
      "Al": "5.5~6.5",
      "Si": "",
      "V": "",
      "Cr": "",
      "Mn": "",
      "Fe": "",
      "Cu": "",
      "Zr": "",
      "Nb": "6.5~7.5",
      "Mo": "",
      "Ru": "",
      "Pd": "",
      "Sn": "",
      "Ta": "<=0.5",
      "W": ""
    },
    "杂质，不大于": {
      "Fe": "0.25",
      "C": "0,08",
      "N": "0,05",
      "H": "0.009",
      "O": "0.20",
      "其他元素-单一": "0.10",
      "其他元素-总和": "0.40"
    }
  }
}

File: ilovepdf_structured_json/materials/TC21.json
{
  "合金牌号": "TC21",
  "名义化学成分": "Ti-6Al-2Mo-2Nb-2Zr-2Sn-1.5Cr",
  "化学成分（质量分数）": {
    "主要成分": {
      "Ti": "余量",
      "Al": "5.2~6.8",
      "Si": "",
      "V": "",
      "Cr": "0.9～2.0",
      "Mn": "",
      "Fe": "",
      "Cu": "",
      "Zr": "1.6~2.5",
      "Nb": "1.7~2.3",
      "Mo": "2.2~3.3",
      "Ru": "",
      "Pd": "",
      "Sn": "1.6~2.5",
      "Ta": "",
      "W": ""
    },
    "杂质，不大于": {
      "Fe": "0.15",
      "C": "0.08",
      "N": "0.05",
      "H": "0.015",
      "O": "0.15",
      "其他元素-单一": "0.10",
      "其他元素-总和": "0.40"
    }
  }
}

File: ilovepdf_structured_json/materials/TC22.json
{
  "合金牌号": "TC22",
  "名义化学成分": "Ti-6A1-4 V-0,05Pd",
  "化学成分（质量分数）": {
    "主要成分": {
      "Ti": "余量",
      "Al": "5.50~6.75",
      "Si": "",
      "V": "3.5 ~4.5",
      "Cr": "",
      "Mn": "",
      "Fe": "",
      "Cu": "",
      "Zr": "",
      "Nb": "",
      "Mo": "",
      "Ru": "",
      "Pd": "0,04~0.08",
      "Sn": "",
      "Ta": "",
      "W": ""
    },
    "杂质，不大于": {
      "Fe": "0.40",
      "C": "0,08",
      "N": "0,05",
      "H": "0,015",
      "O": "0.20",
      "其他元素-单一": "0.10",
      "其他元素-总和": "0.40"
    }
  }
}

File: ilovepdf_structured_json/materials/TC23.json
{
  "合金牌号": "TC23",
  "名义化学成分": "Ti-6Ai-4 V-0.1Ru",
  "化学成分（质量分数）": {
    "主要成分": {
      "Ti": "余量",
      "Al": "5.50 ~6.75",
      "Si": "",
      "V": "3.5 ~ 4.5",
      "Cr": "",
      "Mn": "",
      "Fe": "",
      "Cu": "",
      "Zr": "",
      "Nb": "",
      "Mo": "",
      "Ru": "0.08~0.14",
      "Pd": "",
      "Sn": "",
      "Ta": "",
      "W": ""
    },
    "杂质，不大于": {
      "Fe": "0.25",
      "C": "0.08",
      "N": "0.05",
      "H": "0.015",
      "O": "0.13",
      "其他元素-单一": "0.10",
      "其他元素-总和": "0.40"
    }
  }
}

File: ilovepdf_structured_json/materials/TC24.json
{
  "合金牌号": "TC24",
  "名义化学成分": "Ti-4.5Al-3V-2Mo-2Fe",
  "化学成分（质量分数）": {
    "主要成分": {
      "Ti": "余量",
      "Al": "4.0~5.0",
      "Si": "",
      "V": "2.5～3.5",
      "Cr": "",
      "Mn": "",
      "Fe": "1.7~2.3",
      "Cu": "",
      "Zr": "",
      "Nb": "",
      "Mo": "1.8~2.2",
      "Ru": "",
      "Pd": "",
      "Sn": "",
      "Ta": "",
      "W": ""
    },
    "杂质，不大于": {
      "Fe": "",
      "C": "0,05",
      "N": "0,05",
      "H": "0.010",
      "O": "0.15",
      "其他元素-单一": "0.10",
      "其他元素-总和": "0.40"
    }
  }
}

File: ilovepdf_structured_json/materials/TC25.json
{
  "合金牌号": "TC25",
  "名义化学成分": "Ti-6.5Al-2Mo-1Zr-1Sn-1 W-0.2Si",
  "化学成分（质量分数）": {
    "主要成分": {
      "Ti": "余量",
      "Al": "6.2~7.2",
      "Si": "0.10~0.25",
      "V": "",
      "Cr": "",
      "Mn": "",
      "Cu": "",
      "Zr": "0.8～2.5",
      "Nb": "",
      "Mo": "1.5~2.5",
      "Ru": "",
      "Pd": "",
      "Sn": "0.8~2.5",
      "Ta": "",
      "W": "0.5~1.5"
    },
    "杂质，不大于": {
      "Fe": "0.15",
      "C": "0.10",
      "N": "0.04",
      "H": "0.012",
      "O": "0.15",
      "其他元素-单一": "0.10",
      "其他元素-总和": "0.30"
    }
  }
}

File: ilovepdf_structured_json/materials/TC26.json
{
  "合金牌号": "TC26",
  "名义化学成分": "Ti-13Nb-13Zr",
  "化学成分（质量分数）": {
    "主要成分": {
      "Ti": "余量",
      "Al": "",
      "Si": "",
      "V": "",
      "Cr": "",
      "Mn": "",
      "Fe": "",
      "Cu": "",
      "Zr": "12.5~14.0",
      "Nb": "12.5~14.0",
      "Mo": "",
      "Ru": "",
      "Pd": "",
      "Sn": "",
      "Ta": "",
      "W": ""
    },
    "杂质，不大于": {
      "Fe": "0.25",
      "C": "0.08",
      "N": "0.05",
      "H": "0.012",
      "O": "0.15",
      "其他元素-单一": "0.10",
      "其他元素-总和": "0.40"
    }
  }
}

File: ilovepdf_structured_json/materials/TC27.json
{
  "合金牌号": "TC27",
  "名义化学成分": "Ti-5AI-4Mo-6v-2Nb-1Fe",
  "化学成分（质量分数）": {
    "主要成分": {
      "Ti": "余量",
      "Al": "5.0~6.2",
      "Si": "",
      "V": "5.5~6.5",
      "Cr": "",
      "Mn": "",
      "Fe": "0.5~1.5",
      "Cu": "",
      "Zr": "",
      "Nb": "1.5~2.5",
      "Mo": "3.5~4.5",
      "Ru": "",
      "Pd": "",
      "Sn": "",
      "Ta": "",
      "W": ""
    },
    "杂质，不大于": {
      "Fe": "",
      "C": "0.05",
      "N": "0.05",
      "H": "0.015",
      "O": "0.13",
      "其他元素-单一": "0.10",
      "其他元素-总和": "0.30"
    }
  }
}

File: ilovepdf_structured_json/materials/TC28.json
{
  "合金牌号": "TC28",
  "名义化学成分": "Ti-6.5Al1Mo-1Fe",
  "化学成分（质量分数）": {
    "主要成分": {
      "Ti": "余量",
      "Al": "5.0~8.0",
      "Si": "",
      "V": "",
      "Cr": "",
      "Mn": "",
      "Fe": "0.5 ~2.0",
      "Cu": "",
      "Zr": "",
      "Nb": "",
      "Mo": "0.2~2.0",
      "Ru": "",
      "Pd": "",
      "Sn": "",
      "Ta": "",
      "W": ""
    },
    "杂质，不大于": {
      "Fe": "",
      "C": "0.10",
      "N": "",
      "H": "0.015",
      "O": "0.15",
      "其他元素-单一": "0.10",
      "其他元素-总和": "0.40"
    }
  }
}

File: ilovepdf_structured_json/materials/TC29.json
{
  "合金牌号": "TC29",
  "名义化学成分": "Ti-4,5Ai-7Mo-2Fe",
  "化学成分（质量分数）": {
    "主要成分": {
      "Ti": "余量",
      "Al": "3.5~5.5",
      "Si": "<=0.5",
      "V": "",
      "Cr": "",
      "Mn": "",
      "Fe": "0.8~3.0",
      "Cu": "",
      "Zr": "",
      "Nb": "",
      "Mo": "6.0~8.0",
      "Ru": "",
      "Pd": "",
      "Sn": "",
      "Ta": "",
      "W": ""
    },
    "杂质，不大于": {
      "Fe": "",
      "C": "0.10",
      "N": "",
      "H": "0,015",
      "O": "0.15",
      "其他元素-单一": "0.10",
      "其他元素-总和": "0.40"
    }
  }
}

File: ilovepdf_structured_json/materials/TC3.json
{
  "合金牌号": "TC3",
  "名义化学成分": "Ti-5AI-4V",
  "化学成分（质量分数）": {
    "主要成分": {
      "Ti": "余量",
      "Al": "4.5 ~6.0",
      "Si": "",
      "V": "3.5 ~4.5",
      "Cr": "",
      "Mn": "",
       "Fe":"",
      "Cu": "",
      "Zr": "",
      "Nb": "",
      "Mo": "",
      "Ru": "",
      "Pd": "",
      "Sn": "",
      "Ta": "",
      "W": ""
    },
    "杂质，不大于": {
      "Fe": "0.30",
      "C": "0,08",
      "N": "0,05",
      "H": "0.015",
      "O": "0.15",
      "其他元素-单一": "0.10",
      "其他元素-总和": "0.40"
    }
  }
}

File: ilovepdf_structured_json/materials/TC30.json
{
  "合金牌号": "TC30",
  "名义化学成分": "Ti-5Al-3Mo-1V",
  "化学成分（质量分数）": {
    "主要成分": {
      "Ti": "余量",
      "Al": "3.5 ~6.3",
      "Si": "<=0.15",
      "V": "0.9～1.9",
      "Cr": "",
      "Mn": "",
      "Fe": "",
      "Cu": "",
      "Zr": "<=0.30",
      "Nb": "",
      "Mo": "2.5~3.8",
      "Ru": "",
      "Pd": "",
      "Sn": "",
      "Ta": "",
      "W": ""
    },
    "杂质，不大于": {
      "Fe": "0.30",
      "C": "0.10",
      "N": "0.05",
      "H": "0.015",
      "O": "0.15",
      "其他元素-单一": "0.10",
      "其他元素-总和": "0.30"
    }
  }
}

File: ilovepdf_structured_json/materials/TC31.json
{
  "合金牌号": "TC31",
  "名义化学成分": "Ti-6.5A1-3Sn-3Zr-3Nb-3Mo-1W-0.2Si",
  "化学成分（质量分数）": {
    "主要成分": {
      "Ti": "余量",
      "Al": "6.0~7.2",
      "Si": "0.1~0.5",
      "V": "",
      "Cr": "",
      "Mn": "",
      "Fe": "",
      "Cu": "",
      "Zr": "2.5~3.2",
      "Nb": "1.0~3.2",
      "Mo": "1.0~3.2",
      "Ru": "",
      "Pd": "",
      "Sn": "2.5~3.2",
      "Ta": "",
      "W": "0.3~1.2"
    },
    "杂质，不大于": {
      "Fe": "0.25",
      "C": "0.10",
      "N": "0,05",
      "H": "0.015",
      "O": "0.15",
      "其他元素-单一": "0.10",
      "其他元素-总和": "0.30"
    }
  }
}

File: ilovepdf_structured_json/materials/TC32.json
{
  "合金牌号": "TC32",
  "名义化学成分": "Ti-5AI-3Mo-3Cr-1Zr-0.15Si",
  "化学成分（质量分数）": {
    "主要成分": {
      "Ti": "余量",
      "Al": "4.5 ~5.5",
      "Si": "0.1~0,2",
      "V": "",
      "Cr": "2.5～3.5",
      "Mn": "",
      "Cu": "",
      "Zr": "0.5~1.5",
      "Nb": "",
      "Mo": "2.5 ~3.5",
      "Ru": "",
      "Pd": "",
      "Sn": "",
      "Ta": "",
      "W": ""
    },
    "杂质，不大于": {
      "Fe": "0.30",
      "C": "0,08",
      "N": "0,05",
      "H": "0,012 5",
      "O": "0.20",
      "其他元素-单一": "0.10",
      "其他元素-总和": "0.40"
    }
  }
}

File: ilovepdf_structured_json/materials/TC4.json
{
  "合金牌号": "TC4",
  "名义化学成分": "Ti-6Ai-4 V",
  "化学成分（质量分数）": {
    "主要成分": {
      "Ti": "余量",
      "Al": "5.50~6.75",
      "Si": "",
      "V": "3.5 ~4.5",
      "Cr": "",
      "Mn": "",
      "Fe":"",
      "Cu": "",
      "Zr": "",
      "Nb": "",
      "Mo": "",
      "Ru": "",
      "Pd": "",
      "Sn": "",
      "Ta": "",
      "W": ""
    },
    "杂质，不大于": {
      "Fe": "0.30",
      "C": "0.08",
      "N": "0.05",
      "H": "0.015",
      "O": "0.20",
      "其他元素-单一": "0.10",
      "其他元素-总和": "0.40"
    }
  }
}

File: ilovepdf_structured_json/materials/TC4ELI.json
{
  "合金牌号": "TC4ELI",
  "名义化学成分": "Ti-6Ai-4VELI",
  "化学成分（质量分数）": {
    "主要成分": {
      "Ti": "余量",
      "Al": "5.5~6.5",
      "Si": "",
      "V": "3.5 ~4.5",
      "Cr": "",
      "Mn": "",
      "Fe":"",
      "Cu": "",
      "Zr": "",
      "Nb": "",
      "Mo": "",
      "Ru": "",
      "Pd": "",
      "Sn": "",
      "Ta": "",
      "W": ""
    },
    "杂质，不大于": {
      "Fe": "0.25",
      "C": "0,08",
      "N": "0,03",
      "H": "0.012",
      "O": "0.13",
      "其他元素-单一": "0.10",
      "其他元素-总和": "0.30"
    }
  }
}

File: ilovepdf_structured_json/materials/TC6.json
{
  "合金牌号": "TC6",
  "名义化学成分": "Ti-6A1-1.5Cr-2.5Mo-0,5Fe-0.3Si",
  "化学成分（质量分数）": {
    "主要成分": {
      "Ti": "余量",
      "Al": "5.5~7.0",
      "Si": "0.15~0,40",
      "V": "",
      "Cr": "'0.8~2.3",
      "Mn": "",
       "Fe": "0.2~0.7",
      "Cu": "",
      "Zr": "",
      "Nb": "",
      "Mo": "2.0~3.0",
      "Ru": "",
      "Pd": "",
      "Sn": "",
      "Ta": "",
      "W": ""
    },
    "杂质，不大于": {
      "Fe": "",
      "C": "0,08",
      "N": "0,05",
      "H": "0,015",
      "O": "0.18",
      "其他元素-单一": "0.10",
      "其他元素-总和": "0,40"
    }
  }
}

File: ilovepdf_structured_json/materials/TC8.json
{
  "合金牌号": "TC8",
  "名义化学成分": "Ti-6.5AH3.5Mo-0.25 Si",
  "化学成分（质量分数）": {
    "主要成分": {
      "Ti": "余量",
      "Al": "5.8 ~6.8",
      "Si": "0.20~0.35",
      "V": "",
      "Cr": "",
      "Mn": "",
      "Fe":"",
      "Cu": "",
      "Zr": "",
      "Nb": "",
      "Mo": "2.8~3.8",
      "Ru": "",
      "Pd": "",
      "Sn": "",
      "Ta": "",
      "W": ""
    },
    "杂质，不大于": {
      "Fe": "0.40",
      "C": "0.08",
      "N": "0.05",
      "H": "0.015",
      "O": "0.15",
      "其他元素-单一": "0.10",
      "其他元素-总和": "0.40"
    }
  }
}

File: ilovepdf_structured_json/materials/TC9.json
{
  "合金牌号": "TC9",
  "名义化学成分": "Ti-6.5A1-3.5Mo-2.5Sn-0.3Si",
  "化学成分（质量分数）": {
    "主要成分": {
      "Ti": "余量",
      "Al": "5.8~6.8",
      "Si": "0.2~0,4",
      "V": "",
      "Cr": "",
      "Mn": "",
      "Fe":"",
      "Cu": "",
      "Zr": "",
      "Nb": "",
      "Mo": "2.8~3.8",
      "Ru": "",
      "Pd": "",
      "Sn": "1.8~2.8",
      "Ta": "",
      "W": ""
    },
    "杂质，不大于": {
      "Fe": "0.40",
      "C": "0,08",
      "N": "0,05",
      "H": "0,015",
      "O": "0.15",
      "其他元素-单一": "0.10",
      "其他元素-总和": "0.40"
    }
  }
}
